Repository: Iman-Peivaste/ML_Phase

# ML_Phase
Machine learning for predicting high entropy alloys
Link of the paper:
https://www.nature.com/articles/s41598-023-50044-0

File: ALL/Enthalpy_mix.csv
symbol,H,Li,Be,B,C,N,Na,Mg,Al,Si,P,K,Ca,Sc,Ti,V,Cr,Mn,Fe,Co,Ni,Cu,Zn,Ga,Ge,As,Rb,Sr,Y,Zr,Nb,Mo,Tc,Ru,Rh,Pd,Ag,Cd,In,Sn,Sb,Cs,Ba,La,Ce,Pr,Nd,Pm,Sm,Eu,Gd,Tb,Dy,Ho,Er,Tm,Yb,Lu,Hf,Ta,W,Re,Os,Ir,Pt,Au,Hg,Tl,Pb,Bi,Th,U,Pu,Se,Te,Pa
H,,-25,2,5,-3,-18,-16,-19,-8,-19,0.5,-16,-46,-60,-54,-39,-28,-34,-23,-23,-23,-6,-8,-8,-14.5,-1,-16,-45,-61,-69,-46,-28,-21,-20,-23,-27,-10,-6,-6,-4,-1,-16,-49,-60,-61,-61,-61,-61,-61,-45,-61,-61,-61,-60,-61,-61,-45,-61,-63,-46,-24,-18,-19,-20,-24,-8,-3,-3,-1,0,-61,-53,-54,0.1,0.1,0.1
Li,-25,,-5,-6,-61,-145,4,0,-4,-30,-45.5,11,-1,12,34,37,35,19,26,8,1,-5,-7,-9,-34.5,-29,13,0,8,27,51,49,8,5,-14,-40,-16,-13,-12,-18,-28,16,0,6,7,7,7,8,8,-1,8,9,9,8,9,9,-1,10,30,48,50,29,11,-9,-33,-37,-19,-15,-21,-23,14,30,21,0.1,0.1,0.1
Be,2,-5,,0,-15,-39,18,-3,0,-15,-3.5,27,-14,-36,-30,-16,-7,-10,-4,-4,-4,0,4,5,-3.5,7,28,-10,-32,-43,-25,-7,-3,-3,-6,-8,6,11,16,15,18,29,-10,-29,-30,-31,-31,-32,-32,-12,-32,-33,-32,-32,-33,-33,-14,-35,-37,-24,-3,0,-2,-5,-10,0,15,23,25,26,-37,-27,-25,0.1,0.1,0.1
B,5,-6,0,,-10,-28,18,-4,0,-14,0.5,27,-22,-55,-58,-42,-31,-32,-26,-24,-24,0,4,6,-0.5,10,28,-18,-50,-71,-54,-34,-25,-24,-25,-24,5,13,18,18,23,29,-19,-47,-48,-49,-49,-51,-50,-19,-50,-51,-51,-50,-52,-52,-22,-54,-66,-54,-31,-25,-24,-26,-28,-2,19,27,30,31,-57,-54,-50,0.1,0.1,0.1
C,-3,-61,-15,-10,,-2,-45,-55,-36,-39,-4.5,-43,-89,-118,-109,-82,-61,-66,-50,-42,-39,-33,-32,-33,-29.5,-14,-44,-87,-117,-131,-102,-67,-39,-35,-35,-32,-32,-27,-27,-23,-13,-43,-90,-116,-116,-117,-116,-118,-117,-87,-117,-118,-117,-116,-117,-118,-88,-119,-123,-101,-60,-42,-35,-32,-30,-20,-20,-19,-13,-12,-123,-105,-102,0.1,0.1,0.1
N,-18,-145,-39,-28,-2,,-141,-134,-92,-81,-24.5,-152,-201,-224,-190,-143,-107,-119,-87,-75,-69,-84,-88,-95,-78.5,-59,-154,-206,-232,-233,-174,-115,-68,-61,-63,-62,-94,-91,-98,-90,-74,-155,-212,-235,-234,-233,-235,-233,-202,-231,-232,-232,-231,-229,-229,-230,-199,-231,-218,-173,-103,-72,-60,-54,-52,-58,-81,-91,-82,-80,-237,-189,-188,0.1,0.1,0.1
Na,-16,4,18,18,-45,-141,,10,13,-11,-26.5,1,1,34,68,73,71,49,62,41,32,16,6,5,-21.5,-14,2,-2,28,59,93,93,47,44,19,-15,0,-3,-5,-8,-20,3,-3,24,25,26,26,28,28,0,28,29,29,28,30,30,2,31,63,89,97,73,52,28,-1,-14,-11,-11,-18,-20,39,65,49,0.1,0.1,0.1
Mg,-19,0,-3,-4,-55,-134,10,,-2,-26,-39.5,20,-6,-3,16,23,24,10,18,3,-4,-3,-4,-4,-26.5,-21,23,-4,-6,6,32,36,3,0,-17,-40,-10,-6,-4,-9,-16,25,-4,-7,-7,-6,-6,-6,-6,-5,-6,-6,-6,-6,-5,-5,-6,-5,10,30,38,21,5,-13,-35,-32,-10,-3,-8,-10,-3,14,6,0.1,0.1,0.1
Al,-8,-4,0,0,-36,-92,13,-2,,-19,-20.5,23,-20,-38,-30,-16,-10,-10,-19,-11,-19,-22,-1,1,-14.5,-6,25,-18,-38,-44,-18,-5,-20,-21,-32,-46,-4,3,-7,4,2,26,-20,-38,-38,-38,-38,-39,-38,-19,-39,-39,-38,-38,-38,-38,-20,-39,-39,-39,-19,-2,-9,-18,-30,-44,-22,4,11,10,-40,-30,-33,0.1,0.1,0.1
Si,-19,-30,-15,-14,-39,-81,-11,-26,-19,,-25.5,-4,-51,-74,-66,-48,-37,-45,-35,-38,-40,-19,-18,-17,-14.5,-17,-4,-49,-73,-84,-56,-35,-38,-38,-46,-55,-20,-13,-10,-11,-8,-3,-52,-73,-73,-73,-73,-74,-74,-49,-73,-74,-74,-73,-74,-74,-51,-75,-77,-56,-31,-31,-36,-43,-53,-30,-10,-4,-2,-2,-77,-66,-66,0.1,0.1,0.1
P,0.5,-45.5,-3.5,0.5,-4.5,-24.5,-26.5,-39.5,-20.5,-25.5,,-24.5,-81.5,-112.5,-100.5,-70.5,-49.5,-57.5,-39.5,-35.5,-34.5,-17.5,-17.5,-18.5,-17,-2.5,-24.5,-81.5,-113.5,-127.5,-89.5,-53.5,-33.5,-30.5,-34.5,-36.5,-18.5,-11.5,-10.5,-7.5,2.5,-24.5,-85.5,-112.5,-112.5,-112.5,-112.5,-114.5,113.5,-79.5,-113.5,-113.5,-112.5,-111,-113.5,-112.5,-80.5,-114.5,-117.5,-89.5,-46.5,-32.5,-29.5,-30.5,-34.5,-13.5,-4.5,-1.5,4.5,5.5,-119.35,-98.5,-95.5,0.1,0.1,0.1
K,-16,11,27,27,-43,-152,1,20,23,-4,-24.5,,12,58,94,96,91,66,81,55,45,25,13,12,-19.5,-11,0,7,5,88,123,120,65,60,31,-9,7,1,-4,-7,-22,0,6,46,47,49,49,51,50,10,50,52,51,51,53,52,12,55,92,119,124,95,70,42,9,-9,-10,-13,-21,-24,65,93,72,0.1,0.1,0.1
Ca,-46,-1,-14,-22,-89,-201,1,-6,-20,-51,-81.5,12,,17,43,44,38,19,25,2,-7,-13,-22,-28,-59.5,-61,15,1,11,37,63,56,1,-4,-28,-63,-28,-32,-35,-45,-62,19,1,8,9,10,10,11,11,0,11,12,12,11,13,13,0,14,39,60,57,28,4,-23,-55,-60,-43,-40,-52,-56,19,37,24,0.1,0.1,0.1
Sc,-60,12,-36,-55,-118,-224,34,-3,-38,-74,-112.5,58,17,,8,7,1,-8,11,-30,-39,-24,-29,-38,-69.5,-77,64,25,1,4,18,11,-39,-44,-61,-86,-28,-30,-30,-45,-61,70,28,2,2,1,2,1,1,21,1,1,1,1,0,0,16,0,5,16,9,-17,-39,-62,-89,-74,-37,-28,-40,-46,0,3,-1,0.1,0.1,0.1
Ti,-54,34,-30,-58,-109,-190,68,16,-30,-66,-100.5,94,43,8,,-2,-7,-18,-17,-28,-35,-9,-15,-23,-51.5,-60,100,53,15,0,2,-4,-39,-43,-52,-65,-2,-8,-5,-21,-33,104,57,20,18,17,17,15,15,48,15,14,14,14,13,12,41,11,0,1,-6,-25,-41,-57,-74,-47,-10,2,-8,-14,8,0,2,0.1,0.1,0.1
V,-39,37,-16,-42,-82,-143,73,23,-16,-48,-70.5,96,44,7,-2,,-2,-1,-7,-14,-18,5,-2,-8,-31.5,-35,100,54,17,-4,-1,0,-21,-25,-29,-35,17,9,12,-1,-8,103,57,22,20,18,18,16,17,49,17,15,15,16,14,13,43,11,-2,-1,-1,-13,-23,-34,-45,-19,10,22,15,10,9,1,4,0.1,0.1,0.1
Cr,-28,35,-7,-31,-61,-107,71,24,-10,-37,-49.5,91,38,1,-7,-2,,2,-1,-4,-7,12,5,-1,-18.5,-19,94,47,11,-12,-7,0,-9,-12,-13,-15,27,17,20,10,7,97,50,17,15,13,13,110,11,43,11,9,9,10,8,8,37,5,-9,-7,1,-4,0,-1,-24,0,21,31,28,24,2,-3,2,0.1,0.1,0.1
Mn,-34,19,-10,-32,-66,-119,49,10,-10,-45,-57.5,66,19,-8,-18,-1,2,,0,-5,-8,4,-6,-13,-31.5,-31,69,27,-1,-15,-4,5,-8,-11,-16,-23,13,2,3,-7,-11,71,29,3,1,0,0,-2,-1,23,-1,-3,-3,-2,-4,-4,-19,-6,-12,-4,6,-1,-9,-18,-28,-11,4,11,7,3,-8,-5,-4,0.1,0.1,0.1
Fe,-23,26,-4,-26,-50,-87,62,18,-19,-35,-39.5,81,25,11,-17,-7,-1,0,,-1,-2,13,4,-2,-15.5,-14,83,34,-1,-25,-16,-2,-3,-5,-5,-4,28,17,19,11,10,85,37,5,3,1,1,-2,-22,30,-1,-23,-23,-22,-5,-5,25,-7,-21,-15,0,0,-4,-9,-13,8,22,31,29,26,-11,-11,-6,0.1,0.1,0.1
Co,-23,8,-4,-24,-42,-75,41,3,-11,-38,-35.5,55,2,-30,-28,-14,-4,-5,-1,,0,6,-5,-11,-21.5,-18,57,10,-22,-41,-25,-5,0,-1,-2,-1,19,6,7,0,2,58,11,-17,-18,-20,-20,-23,-31,7,-22,-23,-22,-22,-24,-24,2,-27,-35,-24,-1,2,0,-3,-7,7,12,18,17,14,-30,-23,-19,0.1,0.1,0.1
Ni,-23,1,-4,-24,-39,-69,32,-4,-19,-40,-34.5,45,-7,-39,-35,-18,-7,-8,-2,0,,4,-9,-15,-23.5,-19,-47,-1,-31,-49,-30,-7,1,0,-1,0,15,2,2,-4,-1,48,0,-27,-28,-30,-30,-32,-22,-3,-31,-31,-31,-31,-34,-34,-7,-36,-42,-29,-3,2,1,-2,-5,7,8,13,13,10,-39,-29,-25,0.1,0.1,0.1
Cu,-6,-5,0,0,-33,-84,16,-3,-22,-19,-17.5,25,-13,-24,-9,5,12,4,13,6,4,,1,1,-11.5,-3,27,-9,-22,-23,3,19,8,7,-2,-14,2,6,10,7,7,28,-9,-21,-21,-22,-22,-23,-31,-10,-22,-40,-40,-22,-23,-23,-12,-24,-17,2,22,18,10,0,-12,-9,8,15,15,15,-24,-7,-9,0.1,0.1,0.1
Zn,-8,-7,4,4,-32,-88,6,-4,-1,-18,-17.5,13,-22,-29,-15,-2,5,-6,4,-5,-9,1,,0,-15.5,-6,14,-21,-31,-29,-1,12,-4,-5,-17,-33,-4,1,3,1,-1,15,-23,-31,-31,-31,-31,-32,-40,-21,-31,-31,-31,-30,-31,-30,-21,-31,-24,-3,15,8,-1,-13,-29,-16,1,6,5,4,-30,-15,-20,0.1,0.1,0.1
Ga,-8,-9,5,6,-33,-95,5,-4,1,-17,-18.5,12,-28,-38,-23,-8,-1,-13,-2,-11,-15,1,0,,-15.5,-6,13,-27,-40,-40,-8,7,-10,-11,-25,-42,-5,1,3,1,-1,14,-30,-41,-41,-41,-40,-41,-72.5,-27,-40,-40,-40,-39,-40,-39,-27,-40,-34,-10,11,3,-7,-21,-38,-19,1,6,5,4,-39,-25,-29,0.1,0.1,0.1
Ge,-14.5,-34.5,-3.5,-0.5,-29.5,-78.5,-21.5,-26.5,-14.5,-14.5,-17,-19.5,-59.5,-69.5,-51.5,-31.5,-18.5,-31.5,-15.5,-21.5,-23.5,-11.5,-15.5,-15.5,,-12.5,-19.5,-59.5,-72.5,-72.5,-36.5,-13.5,-18.5,-18.8,-29.5,-43.5,-17.5,-14.5,-13.5,-12.5,-10.5,-19.5,-63.5,-73.5,-73.5,-72.5,-101.5,-73.5,-80,-58.5,-72.5,-72.5,-71.5,-71.5,-71.5,-71.5,-58.5,-71.5,-65.5,-37.5,-7.5,-7.5,-14.5,-24.5,-37.5,-21.5,-11.5,-9.5,-7.5,-7.5,-72.5,-52.5,-56.5,0.1,0.1,0.1
As,-1,-29,7,10,-14,-59,-14,-21,-6,-17,-2.5,-11,-61,-77,-60,-35,-19,-31,-14,-18,-19,-3,-6,-6,-12.5,,-12,-61,-80,-85,-44,-16,-15,-14,-24,-36,-8,-4,-3,-1,3,-12,-66,-81,-81,-81,-80,-81,56,-60,-80,-80,-80,-79,-79,-79,-59,-80,-75,-48,-9,-6,-11,-19,-31,-11,0,3,6,7,-82,-60,-62,0.1,0.1,0.1
Rb,-16,13,28,28,-44,-154,2,23,25,-4,-24.5,0,15,64,100,100,94,69,83,57,-47,27,14,13,-19.5,-12,,10,56,95,130,125,67,62,33,-9,7,1,-4,-7,-24,0,9,52,53,55,55,57,18,13,56,58,58,57,59,59,16,61,98,125,129,98,72,44,9,-10,-11,-14,-23,-26,72,99,77,0.1,0.1,0.1
Sr,-45,0,-10,-18,-87,-206,-2,-4,-18,-49,-81.5,7,1,25,53,54,47,27,34,10,-1,-9,-21,-27,-59.5,-61,10,,17,48,76,69,10,5,-22,-61,-27,-33,-37,-46,-66,14,0,14,15,16,16,18,17,0,17,18,18,18,20,20,1,21,50,73,70,39,13,-16,-50,-59,-45,-44,-56,-61,27,48,33,0.1,0.1,0.1
Y,-61,8,-32,-50,-117,-232,28,-6,-38,-73,-113.5,5,11,1,15,17,11,-1,-1,-22,-31,-22,-31,-40,-72.5,-80,56,17,,9,30,24,-29,-34,-54,-84,-29,-35,-36,-51,-68,62,20,0,0,0,0,0,0,14,0,0,0,0,0,0,10,0,11,27,24,-4,-28,-53,-83,-74,-43,-35,-48,-54,1,11,4,0.1,0.1,0.1
Zr,-69,27,-43,-71,-131,-233,59,6,-44,-84,-127.5,88,37,4,0,-4,-12,-15,-25,-41,-49,-23,-29,-40,-72.5,-85,95,48,9,,4,-6,-53,-59,-72,-91,-20,-26,-25,-43,-60,101,52,3,12,10,10,9,9,42,9,8,8,9,7,7,36,6,0,3,-9,-35,-55,-76,-100,-74,-31,-19,-33,-40,4,-3,-3,0.1,0.1,0.1
Nb,-46,51,-25,-54,-102,-174,93,32,-18,-56,-89.5,123,63,18,2,-1,-7,-4,-16,-25,-30,3,-1,-8,-36.5,-44,130,76,30,4,,-6,-36,-41,-46,-53,16,11,15,-1,-11,135,81,36,34,32,32,29,30,69,30,28,27,28,26,25,61,23,4,0,-8,-26,-39,-53,-67,-32,11,26,17,12,20,4,9,0.1,0.1,0.1
Mo,-28,49,-7,-34,-67,-115,93,36,-5,-35,-53.5,120,56,11,-4,0,0,5,-2,-5,-7,19,12,7,-13.5,-16,125,69,24,-6,-6,,-11,-14,-15,-15,37,28,33,20,17,128,73,31,29,26,26,23,24,63,24,22,22,22,20,19,55,17,-4,-5,0,-7,-14,-21,-28,3,32,46,42,38,13,2,8,0.1,0.1,0.1
Tc,-21,8,-3,-25,-39,-68,47,3,-20,-38,-33.5,65,1,-39,-39,-21,-9,-8,-3,0,1,8,-4,-10,-18.5,-15,67,10,-29,-53,-36,-11,,0,0,4,24,10,11,5,8,69,11,-23,-25,-27,-27,-30,-29,6,-29,-30,-30,-29,-32,-32,1,-35,-47,-35,-7,0,0,-2,-3,14,18,25,26,23,-39,-31,-26,0.1,0.1,0.1
Ru,-20,5,-3,-24,-35,-61,44,0,-21,-38,-30.5,60,-4,-44,-43,-25,-12,-11,-5,-1,0,7,-5,-11,-18.8,-14,62,5,-34,-59,-41,-14,0,,1,6,23,9,10,4,9,64,6,-28,-30,-32,-32,-35,-34,2,-34,-35,-35,-34,-37,-37,-4,-40,-52,-39,-10,-1,0,-1,-1,15,18,24,25,23,-45,-36,-30,0.1,0.1,0.1
Rh,-23,-14,-6,-25,-35,-63,19,-17,-32,-46,-34.5,31,-28,-61,-52,-29,-13,-16,-5,-2,-1,-2,-17,-25,-29.5,-24,33,-22,-54,-72,-46,-15,0,1,,2,10,-6,-8,-13,-8,34,-21,-50,-52,-53,-53,-56,-54,-24,-54,-56,-55,-54,-57,-56,-28,-59,-60,-45,-9,1,2,1,-2,7,2,5,6,3,-63,-46,-42,0.1,0.1,0.1
Pd,-27,-40,-8,-24,-32,-62,-15,-40,-46,-55,-36.5,-9,-63,-86,-65,-35,-15,-23,-4,-1,0,-14,-33,-42,-43.5,-36,-9,-61,-84,-91,-53,-15,4,6,2,,-7,-26,-31,-34,-28,-9,-62,-82,-83,-83,-83,-86,-84,-61,-84,-85,-84,-83,-85,-85,-62,-87,-80,-52,-6,6,8,6,2,0,-18,-21,-18,-21,-91,-59,-58,0.1,0.1,0.1
Ag,-10,-16,6,5,-32,-94,0,-10,-4,-20,-18.5,7,-28,-28,-2,17,27,13,28,19,15,2,-4,-5,-17.5,-8,7,-27,-29,-20,16,37,24,23,10,-7,,-2,-2,-3,-4,8,-28,-30,0,-30,-29,-30,-30,-27,-29,-29,-29,-29,-29,-29,-28,-30,-13,15,43,38,28,16,-1,-6,-1,3,3,2,-29,0,-6,0.1,0.1,0.1
Cd,-6,-13,11,13,-27,-91,-3,-6,3,-13,-11.5,1,-32,-30,-8,9,17,2,17,6,2,6,1,1,-14.5,-4,1,-33,-35,-26,11,28,10,9,-6,-26,-2,,0,0,-2,1,-36,-36,-36,-35,-35,-35,-35,-32,-35,-34,-34,-33,-33,-33,-31,-33,-19,9,33,25,14,0,-18,-11,0,2,2,1,-32,-8,-16,0.1,0.1,0.1
In,-6,-12,16,18,-27,-98,-5,-4,-7,-10,-10.5,-4,-35,-30,-5,12,20,3,19,7,2,10,3,3,-13.5,-3,-4,-37,-36,-25,15,33,11,10,-8,-31,-2,0,,0,-4,-4,-42,-39,-38,-37,-37,-37,-36,-35,-36,-35,-35,-35,-34,-34,-34,-34,-18,13,38,29,16,0,-21,-11,-1,0,-1,-1,-31,-7,-16,0.1,0.1,0.1
Sn,-4,-18,15,18,-23,-90,-8,-9,4,-11,-7.5,-7,-45,-45,-21,-1,10,-7,11,0,-4,7,1,1,-12.5,-1,-7,-46,-51,-43,-1,20,5,4,-13,-34,-3,0,0,,-1,-7,-51,-53,-52,-52,-51,-52,-51,-44,-51,-50,-50,-49,-49,-49,-43,-49,-35,-3,27,20,9,-5,-25,-10,0,2,2,1,-48,-23,-30,0.1,0.1,0.1
Sb,-1,-28,18,23,-13,-74,-20,-16,2,-8,2.5,-22,-62,-61,-33,-8,7,-11,10,2,-1,7,-1,-1,-10.5,3,-24,-66,-68,-60,-11,17,8,9,-8,-28,-4,-2,-4,-1,,-25,-72,-71,-70,-69,-69,-69,-68,-63,-68,-67,-67,-67,-66,-66,-61,-66,-50,-13,25,23,14,4,-17,-4,-1,-1,1,1,-65,-34,-42,0.1,0.1,0.1
Cs,-16,16,29,29,-43,-155,3,25,26,-3,-24.5,0,19,70,104,103,97,71,85,58,48,28,15,14,-19.5,-12,0,14,62,101,135,128,69,64,34,-9,8,1,-4,-7,-25,,12,57,59,60,60,63,62,16,62,64,63,62,65,65,19,67,104,130,132,101,74,45,10,-9,-11,-15,-25,-27,78,104,81,0.1,0.1,0.1
Ba,-49,0,-10,-19,-90,-212,-3,-4,-20,-52,-85.5,6,1,28,57,57,50,29,37,11,0,-9,-23,-30,-63.5,-66,9,0,20,52,81,73,11,6,-21,-62,-28,-36,-42,-51,-72,12,,16,17,18,18,20,20,0,20,21,21,20,22,22,1,24,54,77,74,42,15,-14,-50,-60,-49,-49,-62,-65,30,52,36,0.1,0.1,0.1
La,-60,6,-29,-47,-116,-235,24,-7,-38,-73,-112.5,46,8,2,20,22,17,3,5,-17,-27,-21,-31,-41,-73.5,-81,52,14,0,3,36,31,-23,-28,-50,-82,-30,-36,-39,-53,-71,57,16,,0,0,0,0,0,11,0,0,0,0,1,1,8,1,15,33,32,3,-21,-48,-80,-73,-45,-38,-51,-58,3,15,7,0.1,0.1,0.1
Ce,-61,7,-30,-48,-116,-234,25,-7,-38,-73,-112.5,47,9,2,18,20,15,1,3,-18,-28,-21,-31,-41,-73.5,-81,53,15,0,12,34,29,-25,-30,-52,-83,0,-36,-38,-52,-70,59,17,0,,0,0,0,0,12,0,0,0,0,0,0,8,1,14,31,29,0,-24,-50,-81,-73,-44,-37,-50,-57,2,14,6,0.1,0.1,0.1
Pr,-61,7,-31,-49,-117,-233,26,-6,-38,-73,-112.5,49,10,1,17,18,13,0,1,-20,-30,-22,-31,-41,-72.5,-81,55,16,0,10,32,26,-27,-32,-53,-83,-30,-35,-37,-52,-69,60,18,0,0,,0,0,0,13,0,0,0,0,0,0,9,0,13,29,26,-2,-26,-52,-82,-73,-43,-36,-49,-56,2,12,5,0.1,0.1,0.1
Nd,-61,7,-31,-49,-116,-235,26,-6,-38,-73,-112.5,49,10,2,17,18,13,0,1,-20,-30,-22,-31,-40,-101.5,-80,55,16,0,10,32,26,-27,-32,-53,-83,-29,-35,-37,-51,-69,60,18,0,0,0,,0,0,13,0,0,0,0,0,0,9,0,13,29,26,-2,-26,-51,-82,-73,-43,-36,-49,-55,2,12,5,0.1,0.1,0.1
Pm,-61,8,-32,-51,-118,-233,28,-6,-39,-74,-114.5,51,11,1,15,16,110,-2,-2,-23,-32,-23,-32,-41,-73.5,-81,57,18,0,9,29,23,-30,-35,-56,-86,-30,-35,-37,-52,-69,63,20,0,0,0,0,,0,14,0,0,0,0,0,0,11,0,11,27,23,-5,-29,-55,-85,-75,-43,-35,-49,-55,1,10,4,0.1,0.1,0.1
Sm,-61,8,-32,-50,-117,-202,28,-6,-38,-74,113.5,50,11,1,15,17,11,-1,-22,-31,-22,-31,-40,-72.5,-80,56,18,17,0,9,30,24,-29,-34,-54,-84,-30,-35,-36,-51,-68,62,20,0,0,0,0,0,,14,0,0,0,0,0,0,10,0,11,27,24,-4,-28,-53,-84,-74,-43,-35,-48,-54,1,11,4,0.1,0.1,0.1
Eu,-45,-1,-12,-19,-87,-231,0,-5,-19,-49,-79.5,10,0,21,48,49,43,23,30,7,-3,-10,-21,-27,-58.5,-60,13,0,14,42,69,63,6,2,-24,-61,-27,-32,-35,-44,-63,16,0,11,12,13,13,14,14,,14,15,15,15,16,16,0,18,44,66,64,34,9,-18,-51,-58,-43,-41,-53,-58,23,43,29,0.1,0.1,0.1
Gd,-61,8,-32,-50,-117,-232,28,-6,-39,-73,-113.5,50,11,1,15,17,11,-1,-1,-22,-31,-22,-31,-40,-72.5,-80,56,17,0,9,30,24,-29,-34,-54,-84,-29,-35,-36,-51,-68,62,20,0,0,0,0,0,0,14,,0,0,0,0,0,10,0,11,27,24,-4,-28,-53,-83,-74,-43,-35,-48,-54,1,11,4,0.1,0.1,0.1
Tb,-61,9,-33,-51,-118,-232,29,-6,-39,-74,-113.5,52,12,1,14,15,9,-3,-23,-23,-31,-40,-31,-40,-72.5,-80,58,18,0,8,28,22,-30,-35,-56,-85,-29,-34,-35,-50,-67,64,21,0,0,0,0,0,0,15,0,,0,0,0,0,11,0,10,25,21,-7,-30,-55,-85,-74,-42,-34,-47,-53,1,10,3,0.1,0.1,0.1
Dy,-61,9,-32,-51,-117,-231,29,-6,-38,-74,-112.5,51,12,1,14,15,9,-3,-23,-22,-31,-40,-31,-40,-71.5,-80,58,18,0,8,27,22,-30,-35,-55,-84,-29,-34,-35,-50,-67,63,21,0,0,0,0,0,0,15,0,0,,0,0,0,11,0,10,25,21,-7,-29,-55,-84,-74,-41,-34,-46,-53,1,9,3,0.1,0.1,0.1
Ho,-60,8,-32,-50,-116,-229,28,-6,-38,-73,-111,51,11,1,14,16,10,-2,-22,-22,-31,-22,-30,-39,-71.5,-79,57,18,0,9,28,22,-29,-34,-54,-83,-29,-33,-35,-49,-67,62,20,0,0,0,0,0,0,15,0,0,0,,0,0,11,0,10,26,22,-5,-28,-53,-83,-72,-41,-33,-46,-52,1,10,3,0.1,0.1,0.1
Er,-61,9,-33,-52,-117,-229,30,-5,-38,-74,-113.5,53,13,0,13,14,8,-4,-5,-24,-34,-23,-31,-40,-71.5,-79,59,20,0,7,26,20,-32,-37,-57,-85,-29,-33,-34,-49,-66,65,22,1,0,0,0,0,0,16,0,0,0,0,,0,12,0,9,23,19,-9,-31,-56,-86,-74,-41,-33,-45,-52,1,8,2,0.1,0.1,0.1
Tm,-61,9,-33,-52,-118,-230,30,-5,-38,-74,-112.5,52,13,0,12,13,8,-4,-5,-24,-34,-23,-30,-39,-71.5,-79,59,20,0,7,25,19,-32,-37,-56,-85,-29,-33,-34,-49,-66,65,22,1,0,0,0,0,0,16,0,0,0,0,0,,12,0,9,23,19,-9,-31,-56,-85,-74,-41,-32,-45,-51,1,8,2,0.1,0.1,0.1
Yb,-45,-1,-14,-22,-88,-199,2,-6,-20,-51,-80.5,12,0,16,41,43,37,-19,25,2,-7,-12,-21,-27,-58.5,-59,16,1,10,36,61,55,1,-4,-28,-62,-28,-31,-34,-43,-61,19,1,8,8,9,9,11,10,0,10,11,11,11,12,12,,14,38,58,56,28,4,-22,-54,-59,-42,-39,-50,-55,18,36,24,0.1,0.1,0.1
Lu,-61,10,-35,-54,-119,-231,31,-5,-39,-75,-114.5,55,14,0,11,11,5,-6,-7,-27,-36,-24,-31,-40,-71.5,-80,61,21,0,6,23,17,-35,-40,-59,-87,-30,-33,-34,-49,-66,67,24,1,1,0,0,0,0,18,0,0,0,0,0,0,14,,8,21,16,-12,-34,-59,-88,-75,-41,-32,-45,-51,0,7,1,0.1,0.1,0.1
Hf,-63,30,-37,-66,-123,-218,63,10,-39,-77,-117.5,92,39,5,0,-2,-9,-12,-21,-35,-42,-17,-24,-34,-65.5,-75,98,50,11,0,4,-4,-47,-52,-60,-80,-13,-19,-18,-35,-50,104,54,15,14,13,13,11,11,44,11,10,10,10,9,9,38,8,,3,-6,-30,-48,-68,-90,-63,-23,-11,-23,-30,6,-2,-1,0.1,0.1,0.1
Ta,-46,48,-24,-54,-101,-173,89,30,-39,-56,-89.5,119,60,16,1,-1,-7,-4,-15,-24,-29,2,-3,-10,-37.5,-48,125,73,27,3,0,-5,-35,-39,-45,-52,15,9,13,-3,-13,130,77,33,31,29,29,27,27,66,27,25,25,26,23,23,58,21,3,,-7,-24,-38,-52,-66,-32,9,24,15,9,18,3,8,0.1,0.1,0.1
W,-24,50,-3,-31,-60,-103,97,38,-19,-31,-46.5,124,57,9,-6,-1,1,6,0,-1,-3,22,15,11,-7.5,-9,129,70,24,-9,-8,0,-7,-10,-9,-6,43,33,38,27,25,132,74,32,29,26,26,23,24,64,24,21,21,22,19,19,56,16,-6,-7,,-4,-10,-16,-20,12,38,52,49,45,12,1,8,0.1,0.1,0.1
Re,-18,29,0,-25,-42,-72,73,21,-2,-31,-32.5,95,28,-17,-25,-13,-4,-1,0,2,2,18,8,3,-7.5,-6,98,39,-4,-35,-26,-7,0,-1,1,6,38,25,29,20,23,101,42,3,0,-2,-2,-5,-4,34,-4,-7,-7,-5,-9,-9,28,-12,-30,-24,-4,,-1,-3,-4,20,33,44,44,40,-16,-17,-10,0.1,0.1,0.1
Os,-19,11,-2,-24,-35,-60,52,5,-9,-36,-29.5,70,4,-39,-41,-23,0,-9,-4,0,1,10,-1,-7,-14.5,-11,72,13,-28,-55,-39,-14,0,0,2,8,28,14,16,9,14,74,15,-21,-24,-26,-26,-29,-28,9,-28,-30,-29,-28,-31,-31,4,-34,-48,-38,-10,-1,,-1,0,18,23,30,32,29,-39,-33,-26,0.1,0.1,0.1
Ir,-20,-9,-5,-26,-32,-54,28,-13,-18,-43,-30.5,42,-23,-62,-57,-34,-1,-18,-9,-3,-2,0,-13,-21,-24.5,-19,44,-16,-53,-76,-53,-21,-2,-1,1,6,16,0,0,-5,4,45,-14,-48,-50,-52,-51,-55,-53,-18,-53,-55,-55,-53,-56,-56,-22,-59,-68,-52,-16,-3,-1,,0,13,9,14,16,14,-64,-50,-44,0.1,0.1,0.1
Pt,-24,-33,-10,-28,-30,-52,-1,-35,-30,-53,-34.5,9,-55,-89,-74,-45,-24,-28,-13,-7,-5,-12,-29,-38,-37.5,-31,9,-50,-83,-100,-67,-28,-3,-1,-2,2,-1,-18,-21,-25,-17,10,-50,-80,-81,-82,-82,-85,-84,-51,-83,-85,-84,-83,-86,-85,-54,-88,-90,-66,-20,-4,0,0,,4,-9,-8,-5,-8,-94,-68,-63,0.1,0.1,0.1
Au,-8,-37,0,-2,-20,-58,-14,-32,-44,-30,-13.5,-9,-60,-74,-47,-19,0,-11,8,7,7,-9,-16,-19,-21.5,-11,-10,-59,-74,-74,-32,3,14,15,7,0,-6,-11,-11,-10,-4,-9,-60,-73,-73,-73,-73,-75,-74,-58,-74,-74,-74,-72,-74,-74,-59,-75,-63,-32,12,20,18,13,4,,-4,-2,2,2,-78,-43,-45,0.1,0.1,0.1
Hg,-3,-19,15,19,-20,-81,-11,-10,-22,-10,-4.5,-10,-43,-37,-10,10,21,4,22,12,8,8,1,1,-11.5,0,-11,-45,-43,-31,11,32,18,18,2,-18,-1,0,-1,0,-1,-11,-49,-45,-44,-43,-43,-43,-43,-43,-43,-42,-41,-41,-41,-41,-42,-41,-23,9,38,33,23,9,-9,-4,,1,1,1,-39,-10,-18,0.1,0.1,0.1
Tl,-3,-15,23,27,-19,-91,-11,-3,4,-4,-1.5,-13,-40,-28,2,22,31,11,31,18,13,15,6,6,-9.5,3,-14,-44,-35,-19,26,46,25,24,5,-21,3,2,0,2,-1,-15,-49,-38,-37,-36,-36,-35,-35,-41,-35,-34,-34,-33,-33,-32,-39,-32,-11,24,52,44,30,14,-8,-2,1,,-1,-1,-28,1,-10,0.1,0.1,0.1
Pb,-1,-21,25,30,-13,-82,-18,-8,11,-2,4.5,-21,-52,-40,-8,15,28,7,29,17,13,15,5,5,-7.5,6,-23,-56,-48,-33,17,42,26,25,6,-18,3,2,-1,2,1,-25,-62,-51,-50,-49,-49,-49,-48,-53,-48,-47,-46,-46,-45,-45,-50,-45,-23,15,49,44,32,16,-5,2,1,-1,,0,-41,-9,-20,0.1,0.1,0.1
Bi,0,-23,26,31,-12,-80,-20,-10,10,-2,5.5,-24,-56,-46,-14,10,24,3,26,14,10,15,4,4,-7.5,7,-26,-61,-54,-40,12,38,23,23,3,-21,2,1,-1,1,1,-27,-65,-58,-57,-56,-55,-55,-54,-58,-54,-53,-53,-52,-52,-51,-55,-51,-30,9,45,40,29,14,-8,2,1,-1,0,,-48,-15,-26,0.1,0.1,0.1
Th,-61,14,-37,-57,-123,-237,39,-3,-40,-77,-119.35,65,19,0,8,9,2,-8,-11,-30,-39,-24,-30,-39,-72.5,-82,72,27,1,4,20,13,-39,-45,-63,-91,-29,-32,-31,-48,-65,78,30,3,2,2,2,1,1,23,1,1,1,1,1,1,18,0,6,18,12,-16,-39,-64,-94,-78,-39,-28,-41,-48,,4,0,0.1,0.1,0.1
U,-53,30,-27,-54,-105,-189,65,14,-30,-66,-98.5,93,37,3,0,1,-3,-5,-11,-23,-29,-7,-15,-25,-52.5,-60,99,48,11,-3,4,2,-31,-36,-46,-59,0,-8,-7,-23,-34,104,52,15,14,12,12,10,11,43,11,10,9,10,8,8,36,7,-2,3,1,-17,-33,-50,-68,-43,-10,1,-9,-15,4,,1,0.1,0.1,0.1
Pu,-54,21,-25,-50,-102,-188,49,6,-33,-66,-95.5,72,24,-1,2,4,2,-4,-6,-19,-25,-9,-20,-29,-56.5,-62,77,33,4,-3,9,8,-26,-30,-42,-58,-6,-16,-16,-30,-42,81,36,7,6,5,5,4,4,29,4,3,3,3,2,2,24,1,-1,8,8,-10,-26,-44,-63,-45,-18,-10,-20,-26,0,1,,0.1,0.1,0.1
Se,0.1,0.1,0.1,0.1,0.1,0.1,0.1,0.1,0.1,0.1,0.1,0.1,0.1,0.1,0.1,0.1,0.1,0.1,0.1,0.1,0.1,0.1,0.1,0.1,0.1,0.1,0.1,0.1,0.1,0.1,0.1,0.1,0.1,0.1,0.1,0.1,0.1,0.1,0.1,0.1,0.1,0.1,0.1,0.1,0.1,0.1,0.1,0.1,0.1,0.1,0.1,0.1,0.1,0.1,0.1,0.1,0.1,0.1,0.1,0.1,0.1,0.1,0.1,0.1,0.1,0.1,0.1,0.1,0.1,0.1,0.1,0.1,0.1,,0.1,0.1
Te,0.1,0.1,0.1,0.1,0.1,0.1,0.1,0.1,0.1,0.1,0.1,0.1,0.1,0.1,0.1,0.1,0.1,0.1,0.1,0.1,0.1,0.1,0.1,0.1,0.1,0.1,0.1,0.1,0.1,0.1,0.1,0.1,0.1,0.1,0.1,0.1,0.1,0.1,0.1,0.1,0.1,0.1,0.1,0.1,0.1,0.1,0.1,0.1,0.1,0.1,0.1,0.1,0.1,0.1,0.1,0.1,0.1,0.1,0.1,0.1,0.1,0.1,0.1,0.1,0.1,0.1,0.1,0.1,0.1,0.1,0.1,0.1,0.1,0.1,,0.1
Pa,0.1,0.1,0.1,0.1,0.1,0.1,0.1,0.1,0.1,0.1,0.1,0.1,0.1,0.1,0.1,0.1,0.1,0.1,0.1,0.1,0.1,0.1,0.1,0.1,0.1,0.1,0.1,0.1,0.1,0.1,0.1,0.1,0.1,0.1,0.1,0.1,0.1,0.1,0.1,0.1,0.1,0.1,0.1,0.1,0.1,0.1,0.1,0.1,0.1,0.1,0.1,0.1,0.1,0.1,0.1,0.1,0.1,0.1,0.1,0.1,0.1,0.1,0.1,0.1,0.1,0.1,0.1,0.1,0.1,0.1,0.1,0.1,0.1,0.1,0.1,

File: ALL/elemental_propertieses2.csv (part 1 of 2)
symbol,Electron configuration,Atomic_weight,Atomic_number,Period,Group,quantum_number_l,Mendeleev_number,Families,valence_s,valence_p,valence_d,valence_f,unfilled_s,unfilled_p,unfilled_d,unfilled_f,VEC,no_of_valence_electrons,outer_shell_electrons,Gilma_no_of_valence_electrons,Pauling_valence_v,Metallic_valence,Zeff,1st_Bohr_radius_(a0),Ionizatio_energy(eV),Electron_affinity(ev),Pearson_absolute(eV),Ghosh_Gupta(eV),Pauling_EN,Martynov_Batsanov_EN,Mulliken_EN,Allred_EN,Allred_Rockow_EN,Nagle_EN,Putz_Russo_Sicillia_EN,Gordy_EN,Ghosh_EN,Atomic_radius_calculated,Covalent_radius,Ionic_radius,Effective _ionic_radius,Miracle_radius,van_der_Waals_radius,Zunger_radii_sum,Crystal_radius,Covalen_CSD_radius,Slater_radius,Orbital_radius,Pauling_R(CN12),Pauling_R(1),polarizability_ A^3,Melting_point_K,Boiling_point_K,Density_g/mL,Specific heat_J/g K,Heat_of_fusion_kJ/mol,Heat_of_vaporization_kJ/mol,Heat_of_atomization_kJ/mol,Thermal_conductivity_W/m K,Thermal_expansion_K^-1,Cohesive_energy,Bulk_modulus_GPa,Sheer_modulus_GPa,Young_modulus_GPa,Hardnes_Vickers_GPa,Hardnes_Brinell_GPa,Resistivity,Electrical_Conductivity_(S/m),DFT_LDA_Etot,DFT_LDA_Ekin,DFT_LDA_Ecoul,DFT_LDA_Eenuc,DFT_LDA_Exc,DFT_LSD_Etot,DFT_LSD_Ekin,DFT_LSD_Ecoul,DFT_LSD_Eenuc,DFT_LSD_Exc,DFT_RLDA_Etot,DFT_RLDA_Ekin,DFT_RLDA_Ecoul,DFT_RLDA_Eenuc,DFT_RLDA_Exc,DFT_ScRLDA_Etot,DFT_ScRLDA_Ekin,DFT_ScRLDA_Ecoul,DFT_ScRLDA_Eenuc,DFT_ScRLDA_Exc,Neutron_Cross_Section ,Neutron_Mass_Absorption,no_of_Known_Isotopes,no_of_Stable_Isotopes,fraction_of_stable_isotopes ,Abundance_in_solar_system_(log),HHI_production,HHI_reserve,cost_pure_($/100g)
H,1s1,1.008,1,1,1,0,92,7,1,0,0,0,1,6,10,14,1,1,1,1,N/A,0,1,0.529,13.598,0.757,7.18,7.186,2.2,2.1,7.18,2.2,2.3,2.27,N/A,2.13,8.22,0.53,0.37,0.11,0.1,0.51,1.2,1.25,0.1,0.31,0.25,0.529,N/A,N/A,0.7,14.05,20.25,0.0899,14.304,0.5868,0.44936,218,0.1815,N/A,N/A,0.2,N/A,N/A,N/A,N/A,N/A,N/A,-0.445671,0.425027,0.282827,-0.920999,-0.232525,-0.478671,0.466643,0.298377,-0.965619,-0.278072,-0.445668,0.42502,0.282824,-0.920997,-0.232516,-0.445668,0.42502,0.282824,-0.920996,-0.232515,0.332,0.011,7,2,0.285714286,0.90985095,N/A,N/A,12
He,1s2,4.003,2,1,18,0,98,9,2,0,0,0,0,6,10,14,2,2,2,2,N/A,0,1.344,0.394,24.587,-0.518,N/A,12.057,N/A,N/A,N/A,N/A,4.16,3.92,N/A,N/A,40.4,0.31,0.32,0.58,0.56,1.19,1.4,1.69,0.57,0.28,0.31,0.291,N/A,N/A,0.198,0.95,4.25,0.1785,5.193,0.02,0.0845,0,0.152,N/A,N/A,N/A,N/A,N/A,N/A,N/A,N/A,N/A,-2.834836,2.767922,1.99612,-6.625564,-0.973314,-2.834836,2.767922,1.99612,-6.625564,-0.973314,-2.834785,2.767773,1.996036,-6.625496,-0.973098,-2.834785,2.767751,1.99603,-6.625471,-0.973096,0.007,0.00001,9,2,0.222222222,0.088702315,N/A,N/A,5.2
Li,[He]2s1,6.941,3,2,1,0,1,1,1,0,0,0,1,6,10,14,1,1,1,1,1,1,1.259,1.681,5.392,0.622,3.01,2.444,0.98,0.9,3.01,0.98,0.912,0.94,3.02,0.95,1.13,1.67,1.34,0.9,0.76,1.52,1.82,1.61,0.9,1.28,1.45,1.586,1.549,1.225,24.3,453.65,1615.15,0.535,3.6,3,145.92,161,84.7,0.000046,1.63,11.6,4.2,4.9,N/A,0.005,9.40E-08,11000000,-7.335195,7.237484,3.990755,-16.911041,-1.652393,-7.343957,7.249892,4.009258,-16.937918,-1.665189,-7.335231,7.237592,3.99073,-16.911917,-1.651635,-7.335231,7.237481,3.990704,-16.911792,-1.651624,71,N/A,10,2,0.2,1.86E-09,2850,4180,27
Be,[He]2s2,9.012,4,2,2,0,67,2,2,0,0,0,0,6,10,14,2,2,2,2,2,2,1.656,1.278,9.323,-0.519,4.9,3.706,1.57,1.45,4.9,1.57,1.576,1.55,3.4,1.45,3.81,1.12,0.9,0.59,0.45,1.12,1.53,1.08,0.41,0.96,1.05,1.04,1.123,0.889,5.6,1551.15,3243.15,1.85,1.82,7.95,292.4,324,200,0.0000113,3.32,110,132,287,1.67,0.6,4.00E-08,25000000,-14.447209,14.309424,7.115257,-33.357034,-2.514856,-14.447209,14.309424,7.115257,-33.357034,-2.514856,-14.447997,14.311787,7.115741,-33.362526,-2.512998,-14.447997,14.311376,7.115647,-33.362056,-2.512964,0.0092,0.00003,12,1,0.083333333,2.38E-11,8074,4000,530
B,[He]2s22p1,10.811,5,2,13,1,72,6,2,1,0,0,0,5,10,14,3,3,3,3,3,3,1.561,1.355,8.298,0.28,4.29,4.969,2.04,1.9,4.29,2.04,2.051,2.02,5.66,1.9,9.04,0.87,0.82,0.41,0.27,0.78,1.8,0.8,0.25,0.84,0.85,0.776,0.98,0.8,3,2352.15,4275,2.34,1.02,50.2,489.7,573,27,0.000006,5.81,178,N/A,N/A,49,N/A,10000,0.0001,-24.344198,24.161047,11.503002,-56.484587,-3.52366,-24.353614,24.172451,11.528234,-56.51674,-3.537559,-24.347331,24.170449,11.50476,-56.502555,-3.519985,-24.347331,24.169382,11.504547,-56.501346,-3.519913,760,2.4,14,2,0.142857143,6.91E-10,2929,1980,250
C,[He]2s22p2,12.011,6,2,14,1,77,7,2,2,0,0,0,4,10,14,4,4,4,4,4,4,1.819,1.163,11.26,1.265,6.27,6.234,2.55,2.37,6.27,2.55,2.544,2.55,8.58,2.55,17.6,0.67,0.77,0.4,0.16,0.77,1.7,0.64,0.29,0.76,0.7,0.62,0.914,0.771,1.8,3640.15,5100.15,2.25,0.71,105,355.8,717,129,0.0000071,7.37,443,N/A,N/A,N/A,N/A,0.00001,100000,-37.425749,37.190391,17.627997,-87.515412,-4.728724,-37.470031,37.242662,17.722784,-87.646436,-4.789041,-37.434171,37.215681,17.632308,-87.559852,-4.722308,-37.43417,37.213317,17.631889,-87.557199,-4.722177,0.0035,0.000015,15,2,0.133333333,0.000329373,500,500,2.4
N,[He]2s22p3,14.007,7,2,15,1,82,7,2,3,0,0,0,3,10,14,5,5,5,5,3,3,2.068,1.023,14.534,-0.001,7.3,7.496,3.04,2.85,7.3,3.04,3.066,3.12,9.77,2.98,30.5,0.56,0.75,1.32,1.46,0.72,1.55,0.54,0.3,0.71,0.65,0.521,0.88,0.7,1.1,63.25,77.35,0.00125,1.04,0.3604,2.7928,473,0.02598,N/A,4.92,1.2,N/A,N/A,N/A,N/A,N/A,N/A,-54.025016,53.731727,25.799845,-127.416229,-6.140359,-54.136799,53.861177,26.005085,-127.71784,-6.285222,-54.043484,53.787205,25.808674,-127.509302,-6.13006,-54.043482,53.782518,25.807921,-127.504081,-6.12984,1.91,0.0048,16,2,0.125,0.000102073,1329,500,0.4
O,[He]2s22p4,15.999,8,2,16,1,87,7,2,4,0,0,0,2,10,14,6,6,6,6,2,0,2.001,1.058,13.618,1.461,7.54,8.786,3.44,3.32,7.54,3.44,3.61,3.62,12.41,3.45,48.4,0.48,0.73,1.26,1.4,0.64,1.52,0.47,1.21,0.66,0.6,0.45,N/A,0.66,0.793,54.75,90.15,0.00143,0.92,0.22259,3.4099,249,0.02674,N/A,2.62,2.24694868,N/A,N/A,N/A,N/A,N/A,N/A,-74.473077,74.116881,36.331102,-177.152578,-7.768482,-74.52741,74.178813,36.409873,-177.279326,-7.83677,-74.508653,74.223804,36.3473,-177.326837,-7.75292,-74.508648,74.215239,36.346037,-177.317352,-7.752572,0.00028,0.000001,17,3,0.176470588,0.000776145,500,500,0.3
F,[He]2s22p5,18.998,9,2,17,1,93,8,2,5,0,0,0,1,10,14,7,7,7,7,1,0,2.263,0.835,17.423,3.4,10.41,10.038,3.98,3.78,10.41,3.98,4.193,4.23,15.6,3.95,72.3,0.42,0.71,1.19,1.33,0.66,1.47,0.41,1.19,0.57,0.5,0.396,N/A,0.64,0.634,53.35,85.05,0.0017,0.82,0.2552,3.2698,79,0.0279,N/A,0.84,2.2,N/A,N/A,N/A,N/A,N/A,N/A,-99.099648,98.676131,49.535385,-237.688846,-9.622319,-99.114192,98.6925,49.553571,-237.720045,-9.640218,-99.162239,98.864327,49.562929,-237.989645,-9.599851,-99.162225,98.849634,49.560919,-237.97345,-9.599327,0.0096,0.00002,18,1,0.055555556,2.75E-08,1500,1500,190
Ne,[He]2s22p6,20.18,10,2,18,1,99,9,2,6,0,0,0,0,10,14,8,8,8,8,N/A,0,2.518,0.84,21.565,-1.244,N/A,11.3,N/A,N/A,N/A,N/A,4.789,4.89,13.37,N/A,98,0.38,0.69,1.14,1.02,1.31,1.54,1.67,0.96,0.58,0.38,0.354,N/A,N/A,0.396,24.45,25.15,0.0009,0.904,0.3317,1.7326,0,0.0493,N/A,0.02,N/A,N/A,N/A,N/A,N/A,N/A,N/A,-128.233481,127.738667,65.726488,-309.988206,-11.71043,-128.233481,127.738667,65.726488,-309.988206,-11.71043,-128.336403,128.048273,65.77074,-310.476301,-11.679115,-128.336369,128.024308,65.767675,-310.449994,-11.678358,0.04,0.00059,19,3,0.157894737,0.000112182,N/A,N/A,33
Na,[Ne]3s1,22.99,11,3,1,0,2,1,1,0,0,0,1,6,10,14,1,1,1,1,1,1,1.842,2.584,5.139,0.549,2.85,2.438,0.93,0.89,2.85,0.93,0.869,0.95,2.64,0.9,1.08,1.9,1.54,1.16,0.72,1.8,2.27,2.65,1.16,1.66,1.8,1.713,1.896,1.572,23.6,370.95,1156.15,0.971,1.23,2.598,96.96,109,141,0.00007,1.113,6.8,3.3,10,N/A,0.00069,4.70E-08,21000000,-161.44006,160.896571,79.732497,-388.546372,-13.522757,-161.447625,160.907255,79.784904,-388.606022,-13.533763,-161.601691,161.382981,79.804831,-389.308645,-13.480857,-161.601623,161.344619,79.799934,-389.266444,-13.479731,0.53,0.0007,20,1,0.05,1.87E-06,1102,500,7
Mg,[Ne]3s2,24.305,12,3,2,0,68,2,2,0,0,0,0,6,10,14,2,2,2,2,2,2,2.248,0.674,7.646,-0.414,3.75,3.611,1.31,1.31,3.75,1.31,1.293,1.32,3.93,1.2,2.35,1.45,1.3,0.86,0.54,1.6,1.73,2.03,0.86,1.41,1.5,1.279,1.598,1.364,10.6,922.15,1363.15,1.74,1.02,8.954,127.4,148,156,0.0000248,1.51,35.6,17,45,N/A,0.26,4.40E-08,23000000,-199.139406,198.541505,95.67329,-477.899149,-15.455051,-199.139406,198.541505,95.67329,-477.899149,-15.455051,-199.382965,199.274807,95.78447,-479.041925,-15.400316,-199.382839,199.215426,95.777042,-478.976612,-15.398695,0.063,0.0001,22,3,0.136363636,3.50E-05,5259,500,3.7
Al,[Ne]3s23p1,26.982,13,3,13,1,73,5,2,1,0,0,0,5,10,14,3,3,3,3,3,3,1.989,0.761,5.986,0.435,3.23,4.639,1.61,1.64,3.23,1.61,1.613,1.55,5.89,1.5,4.35,1.18,1.18,0.68,0.4,1.41,1.84,1.68,0.53,1.21,1.25,1.312,1.429,1.248,8.3,933.15,2740.15,2.7,0.9,10.79,293.4,326,237,0.0000231,3.39,75.2,26,70,0.167,0.245,0.000000026,38000000,-241.315573,240.663489,112.670733,-577.205757,-17.444038,-241.321156,240.670669,112.705697,-577.245289,-17.452233,-241.669323,241.729117,112.827267,-578.851985,-17.373722,-241.669101,241.64091,112.816539,-578.755072,-17.371477,0.233,0.03,22,1,0.045454545,2.77E-06,1569,1000,1.8
Si,[Ne]3s23p2,28.086,14,3,14,1,78,6,2,2,0,0,0,4,10,14,4,4,4,4,4,4,2.321,0.652,8.152,1.388,4.77,5.524,1.9,1.98,4.77,1.9,1.916,1.87,6.8,1.8,7.26,1.11,1.11,0.54,0.44,1.1,2.1,1.42,0.4,0.11,1.1,1.068,1.316,1.173,5.4,1683.15,2628.15,2.33,0.71,50.55,384.22,452,148,0.0000026,4.63,98,60,47,9.6301303,2.3,0.001,1000,-288.198397,287.48774,131.767814,-687.900675,-19.553276,-288.222945,287.518355,131.881748,-688.036467,-19.586581,-288.696925,288.990326,131.982541,-690.205114,-19.464678,-288.696551,288.863348,131.967556,-690.0658,-19.461655,0.166,0.0002,23,3,0.130434783,3.26E-05,4708,1000,5.4
P,[Ne]3s23p3,30.974,15,3,15,1,83,7,2,3,0,0,0,3,10,14,5,5,5,5,3,3,3.412,5.752,10.487,0.746,5.62,6.341,2.19,2.32,5.62,2.19,2.253,2.22,8.33,2.1,11.2,0.98,1.06,0.58,1.84,1.02,1.8,1.24,0.31,1.07,1,0.919,1.28,1.1,3.6,317.25,553.15,1.82,0.77,0.657,12.129,315,0.235,N/A,3.43,30.4,N/A,N/A,N/A,N/A,0.0000001,10000000,-339.946219,339.173459,153.065007,-810.4001,-21.784585,-340.005794,339.246155,153.286547,-810.676999,-21.861498,-340.631017,341.238665,153.353051,-813.54795,-21.674782,-340.630409,341.06068,153.332668,-813.352953,-21.670803,0.18,0.0002,23,1,0.043478261,3.39E-07,1951,5063,4
S,[Ne]3s23p4,32.066,16,3,16,1,88,7,2,4,0,0,0,2,10,14,6,6,6,6,2,2,2.617,5.787,10.36,2.072,6.22,6.838,2.58,2.65,6.22,2.58,2.589,2.49,11.88,2.53,16.4,0.88,1.02,1.7,1.81,1.03,1.8,1.1,0.43,1.05,1,0.81,1.27,1.04,2.9,385.95,717.85,2.07,0.71,1.7175,9.8,279,0.269,N/A,2.85,7.7,N/A,N/A,N/A,N/A,1.00E+15,1.00E-15,-396.716081,395.878143,176.68795,-945.141155,-24.141019,-396.743948,395.911428,176.770628,-945.250263,-24.175741,-397.636285,398.654968,177.067057,-949.351433,-24.006876,-397.635327,398.411116,177.039936,-949.084638,-24.001741,0.52,0.00055,24,4,0.166666667,1.68E-05,737,1000,24
Cl,[Ne]3s23p5,35.453,17,3,17,1,94,8,2,5,0,0,0,1,10,14,7,7,7,7,1,0,2.928,0.517,12.968,3.618,8.3,7.292,3.16,2.98,8.3,3.16,2.869,2.82,14.06,2.97,23,0.79,0.99,1.67,1.38,1.05,1.75,1.01,1.67,1.02,1,0.725,N/A,0.994,2.2,172.15,238.55,0.00321,0.48,3.23,10.2,121,0.0089,N/A,1.4,1.1,N/A,N/A,N/A,N/A,100,0.01,-458.664179,457.758293,202.772337,-1092.568993,-26.625816,-458.671463,457.766864,202.790718,-1092.594365,-26.63468,-459.877336,461.421464,203.263193,-1098.098008,-26.463985,-459.87587,461.093903,203.227774,-1097.740075,-26.457471,35.3,0.033,24,2,0.083333333,1.71E-07,1500,1500,0.15
Ar,[Ne]3s23p6,39.948,18,3,18,1,100,9,2,6,0,0,0,0,10,14,8,8,8,8,N/A,0,3.228,0.469,15.76,-0.995,N/A,7.652,N/A,N/A,N/A,N/A,3.242,3.18,12.55,N/A,31.2,0.71,0.97,1.88,1.3,1.75,1.88,2.57,1.88,1.06,0.71,0.659,N/A,N/A,1.586,83.95,87.45,0.00178,0.52,1.188,6.447,0,0.01772,N/A,0.08,N/A,N/A,N/A,N/A,N/A,N/A,N/A,-525.946195,524.969812,231.458124,-1253.131982,-29.242149,-525.946195,524.969812,231.458124,-1253.131982,-29.242149,-527.519049,529.722274,232.084684,-1260.276935,-29.049073,-527.516861,529.289796,232.039165,-1259.80489,-29.040931,0.66,0.00059,24,3,0.125,3.29E-06,N/A,N/A,0.5
K,[Ar]4s1,39.098,19,4,1,0,3,1,1,0,0,0,1,6,10,14,1,1,1,1,1,1,1.694,0.894,4.341,0.497,2.42,2.003,0.82,0.8,2.42,0.82,0.734,0.84,2.48,0.8,0.467,2.43,1.96,1.52,1.38,2.3,2.75,3.69,1.52,2.03,2.2,2.162,2.349,2.025,43.4,336.4,1033.15,0.86,0.75,2.334,79.87,90,102.4,8.30E-05,0.934,3.2,1.3,3.53,N/A,0.000363,7.00E-08,14000000,-598.20059,597.17213,257.381524,-1421.104115,-31.650129,-598.206032,597.179968,257.437,-1421.164934,-31.658067,-600.211193,603.251432,258.181811,-1430.22181,-31.422626,-600.208027,602.687891,258.123548,-1429.606938,-31.412527,2.1,0.0018,24,2,0.083333333,1.23E-07,1738,7201,85
Ca,[Ar]4s2,40.078,20,4,2,0,7,2,2,0,0,0,0,6,10,14,2,2,2,2,2,2,2.68,1.004,6.113,0.021,2.2,2.697,1,1.17,2.2,1,1.034,1.11,2.19,1,1.02,1.94,1.74,1.14,1,2.01,2.31,3,1.14,1.76,1.8,1.69,1.97,1.736,22.8,1112.15,1757.15,1.55,0.63,8.54,153.3,178,200,0.0000223,1.84,17.2,7.4,20,N/A,0.167,3.40E-08,29000000,-675.742283,674.657334,285.20613,-1601.463209,-34.142538,-675.742283,674.657334,285.20613,-1601.463209,-34.142538,-678.279346,682.333976,286.211793,-1612.948417,-33.876698,-678.274863,681.609187,286.138343,-1612.158072,-33.864321,0.43,0.00037,24,5,0.208333333,1.99E-06,3860,1500,11
Sc,[Ar]4s23d1,44.956,21,4,3,2,11,3,2,0,1,0,0,6,9,14,3,3,2,1,3,3,2.777,0.969,6.562,0.187,3.34,2.857,1.36,1.5,3.34,1.36,1.19,1.17,1.83,1.3,1.18,1.84,1.44,0.89,0.75,1.62,2.3,2.75,0.89,1.7,1.6,1.57,1.62,1.439,17.8,1814.15,3105.15,2.99,0.6,14.1,314.2,378,15.8,0.0000102,3.9,56.6,29,74,N/A,0.75,0.00000055,1800000,-758.679275,757.5252,318.555762,-1797.853811,-36.906426,-758.685248,757.532115,318.60574,-1797.907745,-36.915357,-761.836473,767.085779,319.734188,-1812.061408,-36.595031,-761.830251,766.171674,319.643878,-1811.065621,-36.580182,27.2,0.025,25,1,0.04,1.12E-09,5500,4500,1400
Ti,[Ar]4s23d2,47.867,22,4,4,2,43,4,2,0,2,0,0,6,8,14,4,4,2,2,4,4,2.833,0.95,6.828,0.083,3.45,3.004,1.54,1.86,3.45,1.54,1.38,1.23,2.28,1.6,1.37,1.76,1.36,1,0.86,1.42,2.15,2.58,0.75,1.6,1.4,1.477,1.467,1.324,14.6,1933.15,3560.15,4.54,0.52,15.45,421,470,21.9,0.0000086,4.85,108,44,116,0.97,0.715,0.0000004,2500000,-847.277216,846.050533,355.232355,-2008.740849,-39.819256,-847.303463,846.080558,355.394778,-2008.923404,-39.855395,-851.162463,857.825375,356.620978,-2026.150639,-39.458177,-851.153978,856.687119,356.511854,-2024.912351,-39.440599,6.1,0.0044,26,5,0.192307692,7.83E-08,1119,1552,6.1
V,[Ar]4s23d3,50.942,23,4,5,2,46,4,2,0,3,0,0,6,7,14,5,5,2,3,5,5,2.816,0.956,6.746,0.529,3.6,3.148,1.63,2.22,3.6,1.63,1.53,1.27,2.42,1.9,1.58,1.71,1.25,0.93,0.79,1.34,2.05,2.43,0.68,1.53,1.35,1.401,1.338,1.224,12.4,2163.15,3653.15,6.11,0.49,20.9,453,514,30.7,0.0000084,5.31,158,47,128,0.628,0.628,0.0000002,5000000,-758.679275,757.5252,318.555762,-1797.853811,-36.906426,-941.742204,940.448753,395.485129,-2234.721054,-42.955032,-946.412584,954.735363,396.792977,-2255.484723,-42.456201,-946.401188,953.333535,396.662692,-2253.961805,-42.43561,5.06,0.0033,26,1,0.038461538,9.56E-09,3266,3397,220
Cr,[Ar]4s13d5,51.996,24,4,6,2,49,4,1,0,5,0,1,6,5,14,6,6,1,4,2.9,5.78,2.82,0.955,6.767,0.674,3.72,3.295,1.66,2,3.72,1.66,1.65,1.29,2.72,2.2,1.8,1.66,1.27,0.87,0.8,1.3,2,2.44,0.76,1.39,1.4,1.453,1.357,1.172,11.6,2130.15,2945.15,7.19,0.45,16.9,344.3,397,93.7,0.0000049,4.1,160,115,279,1.06,1.12,0.00000013,7900000,-1042.030238,1040.642716,441.867987,-2478.305541,-46.2354,-1042.218348,1040.859934,442.88611,-2479.487016,-46.477376,-1047.738289,1057.972206,443.665838,-2503.6209,-45.755433,-1047.723197,1056.270005,443.512785,-2501.774322,-45.731664,3.1,0.0021,26,4,0.153846154,4.40E-07,3103,4053,10
Mn,[Ar]4s23d5,54.938,25,4,7,2,52,4,2,0,5,0,0,6,5,14,7,7,2,5,4.16,5.78,2.956,0.911,7.434,-0.518,3.72,3.435,1.55,2.04,3.72,1.55,1.75,1.36,2.01,2.6,2.05,1.61,1.39,0.81,0.83,1.32,1.96,2.22,0.81,1.32,1.4,1.278,1.306,1.168,9.4,1517.15,2235.15,7.43,0.48,12.05,226,281,7.82,0.0000217,2.92,92.6,76.4,198,N/A,0.196,0.0000016,620000,-1148.449372,1146.990867,485.085158,-2731.133992,-49.391406,-1148.644093,1147.208134,485.852669,-2732.070736,-49.63416,-1155.294212,1167.790159,487.295552,-2761.529143,-48.85078,-1155.274475,1165.723342,487.114939,-2759.289515,-48.823241,13.3,0.0083,26,1,0.038461538,3.11E-07,1593,1790,1.7
Fe,[Ar]4s23d6,55.847,26,4,8,2,55,4,2,0,6,0,0,6,4,14,8,8,2,5,5.78,5.78,3.048,2.777,7.902,0.156,4.06,3.584,1.83,1.67,4.06,1.83,1.8,1.4,3.9,2.76,2.31,1.56,1.25,0.75,0.78,1.25,1.59,2.11,0.69,1.32,1.4,1.227,1.26,1.165,8.4,1808.15,3023.15,7.86,0.44,13.8,349.6,418,80.2,0.0000118,4.28,166,82,211,0.608,0.49,9.70E-08,10000000,-1261.093056,1259.553429,535.295832,-3003.082484,-52.859833,-1261.223291,1259.697871,535.733366,-3003.635009,-53.019519,-1269.22908,1284.299765,537.849537,-3039.130268,-52.248113,-1269.203563,1281.820878,537.639306,-3036.447136,-52.216611,2.56,0.0015,28,4,0.142857143,2.94E-05,2424,1373,6.7
Co,[Ar]4s23d7,58.933,27,4,9,2,58,4,2,0,7,0,0,6,3,14,9,9,2,4,5.78,5.78,3.046,0.885,7.881,0.664,4.3,3.731,1.88,1.72,4.3,1.88,1.84,1.44,3.03,3.13,2.6,1.52,1.26,0.79,0.75,1.25,2,2.02,0.54,1.26,1.35,1.181,1.252,1.157,7.5,1768.15,3143.15,8.9,0.42,16.19,376.5,425,100,0.000013,4.39,182,76,209,1.043,0.7,6.00E-08,17000000,-1380.091264,1378.468819,589.169216,-3291.260194,-56.469106,-1380.167299,1378.552711,589.39503,-3291.553847,-56.561193,-1389.695823,1407.71069,592.105098,-3333.731437,-55.780174,-1389.663179,1404.758937,591.861977,-3330.539729,-55.744364,37.2,0.021,29,1,0.034482759,7.34E-08,3052,2655,21
Ni,[Ar]4s23d8,58.693,28,4,10,2,61,4,2,0,8,0,0,6,2,14,10,10,2,3,5.78,5.78,2.996,0.898,7.64,1.161,4.4,3.858,1.91,1.76,4.4,1.91,1.88,1.47,3.48,3.33,2.92,1.49,1.21,0.74,0.6,1.28,1.63,2.18,0.7,1.24,1.35,1.139,1.244,1.149,6.8,1726.15,3003.15,8.9,0.44,17.47,370.4,430,90.7,0.0000134,4.44,177,76,200,0.638,0.7,7.00E-08,14000000,-1505.580197,1503.873332,646.833302,-3596.066045,-60.220786,-1505.615106,1503.911671,646.926967,-3596.191094,-60.26265,-1516.846867,1538.21079,650.193085,-3645.80252,-59.448222,-1516.805505,1534.719054,649.913565,-3642.030376,-59.407749,4.5,0.0026,31,5,0.161290323,1.61E-06,988,1479,7.7
Cu,[Ar]4s13d10,63.546,29,4,11,2,64,4,1,0,10,0,1,6,0,14,11,11,1,2,5.44,5.44,3.013,0.893,7.726,1.234,4.48,4.003,1.9,1.08,4.48,1.9,1.85,1.51,2.91,2.2,3.25,1.45,1.38,0.87,0.77,1.27,1.4,2.04,0.71,1.32,1.35,1.191,1.276,1.173,6.7,1356.15,2840.15,8.96,0.38,13.05,300.3,338,401,0.0000165,3.49,138,48,130,0.369,0.874,0.000000017,59000000,-1637.785861,1635.9828,713.928477,-3923.329381,-64.367756,-1637.793358,1635.992614,713.999508,-3923.406957,-64.378522,-1650.910397,1676.025731,717.548365,-3980.987851,-63.496642,-1650.858424,1671.934488,717.231695,-3976.573203,-63.451404,3.78,0.0021,29,2,0.068965517,1.70E-08,1576,1524,2.7
Zn,[Ar]4s23d10,65.38,30,4,12,2,69,4,2,0,10,0,0,6,0,14,12,12,2,1,4.44,4.44,3.322,0.81,9.394,-0.622,4.45,4.133,1.65,1.44,4.45,1.65,1.59,1.46,3.13,1.2,3.61,1.42,1.31,0.88,0.74,1.4,1.39,1.88,0.74,1.22,1.35,1.065,1.379,1.249,6.4,692.75,1179.15,7.13,0.39,7.322,115.3,131,116,0.0000302,1.35,69.4,43,108,8.01203305,0.412,5.90E-08,17000000,-1776.57385,1774.693645,774.056522,-4257.166094,-68.157922,-1776.57385,1774.693645,774.056522,-4257.166094,-68.157922,-1791.814585,1821.24327,778.401582,-4324.261826,-67.197611,-1791.749887,1816.442682,778.037755,-4319.083631,-67.146693,1.1,0.00055,30,5,0.166666667,4.11E-08,1574,1895,3.7
Ga,[Ar]4s23d104p1,69.723,31,4,13,1,74,5,2,1,10,0,0,5,0,14,3,13,3,3,3.44,3.44,2.655,1.014,5.999,0.425,3.2,4.664,1.81,1.7,3.2,1.81,1.756,1.56,3.3,1.4,5.49,1.36,1.26,0.76,0.62,1.34,1.87,1.7,0.76,1.22,1.3,1.254,1.408,1.245,8.1,302.95,2676.15,5.9,0.37,5.59,258.7,286,40.6,0.0000012,2.81,56.9,N/A,N/A,N/A,0.06,0.00000014,7100000,-1921.846456,1919.894783,833.754978,-4603.576824,-71.919393,-1921.851924,1919.901853,833.82778,-4603.654197,-71.92736,-1939.453568,1973.731946,838.82376,-4681.14788,-70.861393,-1939.373561,1968.130697,838.406098,-4675.106069,-70.804286,2.9,0.0015,31,2,0.064516129,1.23E-09,5500,1895,220
Ge,[Ar]4s23d104p2,72.63,32,4,14,1,79,6,2,2,10,0,0,4,0,14,4,14,4,4,4,4,3.046,0.884,7.899,1.234,4.6,5.132,2.01,1.99,4.6,2.01,1.994,1.81,4.24,1.7,7.92,1.25,1.22,0.87,0.73,1.14,2.11,1.56,0.53,1.2,1.25,1.09,1.366,1.223,6.1,1220.55,3103.15,5.32,0.32,36.94,330.9,377,59.9,0.000006,3.85,77.2,N/A,N/A,N/A,7.273402499,0.0005,2000,-2073.807332,2071.782093,895.945638,-4965.789424,-75.74564,-2073.82986,2071.810411,896.161607,-4966.025799,-75.776078,-2094.057595,2133.772372,901.81992,-5055.066254,-74.583632,-2093.959277,2127.263869,901.341795,-5048.04518,-74.519761,2.2,0.0011,32,4,0.125,3.88E-09,5267,1895,360
As,[Ar]4s23d104p3,74.922,33,4,15,1,84,6,2,3,10,0,0,3,0,14,5,15,5,5,3,3,3.396,0.884,9.789,0.806,5.3,5.537,2.18,2.27,5.3,2.18,2.211,2.11,4.94,2,11.1,1.14,1.19,0.72,0.58,1.15,1.85,1.42,0.72,1.19,1.15,1.001,1.39,1.21,4.3,1090.15,890.15,5.73,0.33,27.7,34.76,302,50,N/A,2.96,38.3,N/A,8,N/A,1.44,0.0000003,3300000,-2232.534978,2230.434545,960.716547,-5344.04275,-79.643321,-2232.587154,2230.498886,961.107904,-5344.483402,-79.710543,-2255.727328,2301.515332,967.480227,-5446.352337,-78.37055,-2255.607224,2293.982566,966.934286,-5438.224764,-78.299312,4.2,0.002,33,1,0.03030303,2.14E-10,3337,4000,320
Se,[Ar]4s23d104p4,78.971,34,4,16,1,89,7,2,4,10,0,0,2,0,14,6,16,6,6,2,2,3.385,0.795,9.752,2.021,5.89,5.875,2.55,2.54,5.89,2.55,2.434,2.31,4.82,2.4,14.7,1.03,1.16,1.84,1.98,1.18,1.9,1.29,0.56,1.2,1.15,0.918,1.4,1.17,3.8,490.15,958.15,4.79,0.32,6.694,37.7,227,0.52,N/A,2.46,8.3,3.7,10,N/A,0.736,N/A,N/A,-2398.11144,2395.934307,1028.192719,-5738.619928,-83.618538,-2398.13493,2395.962682,1028.331555,-5738.781414,-83.647752,-2424.56813,2477.11889,1035.936588,-5855.395556,-82.228052,-2424.422236,2468.433596,1035.314833,-5846.021845,-82.14882,11.7,0.0056,30,5,0.166666667,2.03E-09,2225,1910,14
Br,[Ar]4s23d104p5,79.904,35,4,17,1,95,8,2,5,10,0,0,1,0,14,7,17,7,7,1,0,3.726,0.723,11.814,3.368,7.59,6.166,2.96,2.83,7.59,2.96,2.685,2.56,7.35,2.75,19.3,0.94,1.14,1.82,1.96,1.2,1.85,1.2,1.82,1.2,1.15,0.851,N/A,1.142,3.1,265.95,331.95,3.12,0.473,5.286,15.438,112,0.122,N/A,1.22,1.9,N/A,N/A,N/A,N/A,10000000000,1.00E-10,-2570.6207,2568.365427,1098.492305,-6149.802515,-87.675917,-2570.626651,2568.37252,1098.52183,-6149.837853,-87.683149,-2600.688476,2660.74718,1107.31508,-6282.590113,-86.160623,-2600.512192,2650.768984,1106.60884,-6271.817272,-86.072744,6.8,0.002,31,2,0.064516129,3.85E-10,3299,6880,4.9
Kr,[Ar]4s23d104p6,83.798,36,4,18,1,101,9,2,6,10,0,0,0,0,14,8,18,8,8,N/A,0,4.056,0.664,14,-0.622,N/A,6.392,3,N/A,N/A,N/A,2.966,2.82,9.59,N/A,24.6,0.88,1.1,1.66,1.36,1.88,2.02,2.91,2.1,1.16,0.88,0.795,N/A,N/A,2.5,116.15,121.15,0.00374,0.248,1.638,9.029,0,0.00949,N/A,0.116,N/A,N/A,N/A,N/A,N/A,N/A,N/A,-2750.14794,2747.813142,1171.723688,-6577.865761,-91.819009,-2750.14794,2747.813142,1171.723688,-6577.865761,-91.819009,-2784.199238,2852.569866,1181.732417,-6728.329838,-90.171683,-2783.9873,2841.14538,1180.932299,-6715.990502,-90.074477,25,0.013,32,6,0.1875,1.47E-09,N/A,N/A,33
Rb,[Kr]5s1,85.468,37,5,1,0,4,1,1,0,0,0,1,6,10,14,1,1,1,1,1,1,2.769,1.519,4.177,0.487,2.34,2.014,0.82,0.8,2.34,0.82,0.706,0.83,1.05,0.78,0.342,2.65,2.11,1.66,1.52,2.44,2.9,4.1,1.66,2.2,2.35,2.287,2.48,2.16,47.3,312.05,959.15,1.53,0.363,2.192,72.216,86,58.2,0.000009,0.852,3.1,N/A,2.4,N/A,0.000216,0.00000012,8300000,-2936.337293,2933.940454,1239.168864,-7013.68955,-95.757061,-2936.34216,2933.94749,1239.25849,-7013.783989,-95.76415,-2974.774466,3052.34749,1250.536581,-7183.686413,-93.972124,-2974.52126,3039.307683,1249.631696,-7169.595831,-93.864809,0.38,0.0003,32,1,0.03125,2.31E-10,6000,6000,1200
Sr,[Kr]5s2,87.62,38,5,2,0,8,2,2,0,0,0,0,6,10,14,2,2,2,2,2,2,3.234,1.301,5.695,0.052,2,2.585,0.95,1.13,2,0.95,0.963,1.06,1.63,1,0.744,2.19,1.92,1.32,1.18,2.12,2.55,3.21,1.32,1.95,2,1.836,2.148,1.914,27.6,1042.15,1657.15,2.63,0.3,8.3,144,164,35.3,0.0000225,1.72,12,6.1,N/A,N/A,N/A,0.00000013,7700000,-3129.453161,3126.990706,1308.954372,-7465.641817,-99.756422,-3129.453161,3126.990706,1308.954372,-7465.641817,-99.756422,-3172.705798,3260.414661,1321.799184,-7657.093368,-97.826276,-3172.404762,3245.575881,1320.77952,-7641.052032,-97.70813,1.2,0.0005,33,4,0.121212121,7.66E-10,4179,3000,100
Y,[Kr]5s24d1,88.906,39,5,3,2,12,3,2,0,1,0,0,6,9,14,3,3,2,1,3,3,3.379,1.245,6.217,0.311,3.19,2.724,1.22,1.41,3.19,1.22,1.12,1.11,1.76,1.3,0.868,2.12,1.62,1.04,0.9,1.79,2.4,2.94,1.04,1.9,1.85,1.693,1.797,1.616,22.7,1796.15,3610.15,4.47,0.3,11.4,363,423,17.2,0.0000106,4.37,41.2,26,64,N/A,0.588,0.00000057,1800000,-3329.520604,3326.984254,1384.603788,-7937.187681,-103.920964,-3329.525142,3326.989782,1384.663406,-7937.250826,-103.927504,-3378.030204,3476.837608,1398.70321,-8151.743067,-101.827955,-3377.673981,3460.017556,1397.559798,-8133.552916,-101.698418,1.28,0.00059,33,1,0.03030303,1.51E-10,9834,2646,220
Zr,[Kr]5s24d2,91.224,40,5,4,2,44,4,2,0,2,0,0,6,8,14,4,4,2,2,4,4,3.401,1.205,6.634,0.425,3.64,2.849,1.33,1.7,3.64,1.33,1.32,1.17,1.73,1.6,1,2.06,1.48,0.86,0.72,1.58,2.38,2.83,0.86,1.75,1.55,1.593,1.597,1.454,17.9,2125.15,4650.15,6.51,0.27,16.9,582,609,22.7,0.0000057,6.25,89.8,33,67,0.904,0.65,0.00000042,2400000,-3536.737751,3534.12421,1464.236106,-8426.900586,-108.19748,-3536.757227,3534.14755,1464.408352,-8427.089908,-108.22322,-3590.981773,3701.937131,1479.762803,-8666.747028,-105.934679,-3590.562114,3682.931961,1478.485579,-8646.186552,-105.793101,0.184,0.00066,33,4,0.121212121,3.72E-10,3410,2595,16
Nb,[Kr]5s14d4,92.906,41,5,5,2,47,4,1,0,4,0,1,6,6,14,5,5,1,3,5,5,3.523,1.195,6.759,0.923,4,2.974,1.6,2.03,4,1.83,1.41,1.21,1.68,1.8,1.15,1.98,1.37,0.86,0.72,1.43,2.15,2.76,0.78,1.64,1.45,1.589,1.456,1.342,15.7,2741.15,5015.15,8.57,0.26,26.4,682,726,53.7,0.0000073,7.57,170,38,105,1.32,0.736,0.00000015,6700000,-3751.196175,3748.49657,1551.501122,-8938.494135,-112.699732,-3751.295618,3748.618193,1552.282731,-8939.372358,-112.824183,-3811.664288,3935.847422,1568.219778,-9205.483401,-110.248086,-3811.171973,3914.455159,1566.800053,-9182.333202,-110.093984,1.15,0.0004,33,1,0.03030303,2.28E-11,8525,8792,18
Mo,[Kr]5s14d5,95.95,42,5,6,2,50,4,1,0,5,0,1,6,5,14,6,6,1,4,5.78,5.78,3.609,1.166,7.092,0.747,3.9,3.099,2.16,1.94,3.9,2.16,1.47,1.26,2.07,2.1,1.32,1.9,1.45,0.83,0.69,1.39,2.075,2.72,0.79,1.54,1.45,1.52,1.386,1.291,12.8,2890.15,4885.15,10.2,0.25,32,598,658,138,0.0000048,6.82,261,20,329,1.53,1.5,5.00E-08,20000000,-3973.013235,3970.231601,1638.977454,-9465.024542,-117.197748,-3973.162595,3970.410767,1640.031844,-9466.223355,-117.381851,-4040.261934,4178.913186,1657.347402,-9761.964341,-114.558181,-4039.686653,4154.87986,1655.771331,-9735.947166,-114.390678,2.6,0.0009,33,6,0.181818182,8.32E-11,2410,5260,11
Tc,[Kr]5s24d5,97.907,43,5,7,2,53,4,2,0,5,0,0,6,5,14,7,7,2,5,5.78,5.78,3.655,1.151,7.28,0.55,4.4,3.224,1.9,2.18,4,2.12,1.51,1.3,1.96,2.27,1.5,1.83,1.56,0.79,0.65,1.36,2.05,2.65,0.79,1.47,1.35,1.391,N/A,N/A,11.4,2445.15,5150.15,11.5,0.21,24,660,677,50.6,N/A,6.85,281,N/A,N/A,N/A,N/A,0.0000002,5000000,-4202.188857,4199.331793,1724.900741,-10004.79062,-121.630774,-4202.325611,4199.49017,1725.578215,-10005.59873,-121.79527,-4276.816006,4431.276336,1745.476452,-10334.76196,-118.806839,-4276.1463,4404.321224,1743.727394,-10305.56998,-118.62494,22,N/A,34,0,0,3.26E-11,N/A,N/A,N/A
Ru,[Kr]5s14d7,101.07,44,5,8,2,56,4,1,0,7,0,1,6,3,14,8,8,1,5,5.78,5.78,3.676,1.144,7.361,1.047,4.5,3.336,2.2,1.97,4.5,2.15,1.54,1.35,1.93,2,1.69,1.78,1.26,0.82,0.68,1.34,2.05,2.61,0.82,1.46,1.3,1.41,1.336,1.241,9.6,2583.15,4173.15,12.4,0.238,24,595,643,117,0.0000064,6.74,286,173,447,2.298138767,2.16,7.00E-08,14000000,-4438.981228,4436.031047,1824.80092,-10573.32364,-126.489556,-4439.044607,4436.105649,1825.194396,-10573.77908,-126.565569,-4521.54544,4693.065137,1846.844764,-10938.00916,-123.446179,-4520.768581,4662.961423,1844.917123,-10905.39743,-123.249697,2.6,0.0009,34,7,0.205882353,6.07E-11,3239,8000,1400
Rh,[Kr]5s14d8,102.906,45,5,9,2,59,4,1,0,8,0,1,6,2,14,9,9,1,4,5.78,5.78,3.701,1.137,7.459,1.14,4.3,3.461,2.28,1.99,4.3,2.28,1.56,1.39,1.72,2.26,1.9,1.73,1.35,0.81,0.67,1.32,2,2.52,0.81,1.42,1.35,1.364,1.342,1.247,8.6,2239.15,4000.15,12.4,0.242,21.5,493,556,150,0.000008,5.75,276,150,275,1.246,1.1,4.30E-08,23000000,-4683.301031,4680.264572,1923.261557,-11155.54306,-131.2841,-4683.334925,4680.304702,1923.496867,-11155.81152,-131.32497,-4774.469912,4964.562602,1947.339689,-11558.34786,-128.024344,-4773.571808,4930.989838,1945.215295,-11521.96468,-127.812259,145,0.063,34,1,0.029411765,1.12E-11,3239,8000,13000
Pd,[Kr]4d10,106.42,46,5,10,2,62,4,0,0,10,0,2,6,0,14,10,10,10,3,5.78,5.78,3.101,0.86,8.337,0.56,4.45,3.573,2.2,2.08,4.45,2.2,1.59,1.61,1.98,6.68,2.13,1.69,1.31,0.73,0.59,1.42,1.63,2.45,0.78,1.39,1.4,0.567,1.373,1.278,4.8,1827.15,3413.15,12,0.24,17.6,357,378,71.8,0.0000118,3.89,187,44,121,0.461,0.0372,0.0000001,10000000,-4935.368406,4932.234516,2031.645838,-11762.87581,-136.372955,-4935.368406,4932.234516,2031.645838,-11762.87581,-136.372955,-5035.797726,5245.950928,2057.310522,-12206.1887,-132.870481,-5034.762697,5208.615789,2054.981238,-12165.71734,-132.642382,6.9,0.0023,34,6,0.176470588,4.53E-11,3239,8000,15
Ag,[Kr]5s14d10,107.868,47,5,11,0,65,4,1,0,10,0,1,6,0,14,11,11,1,2,5.44,5.44,3.73,1.128,7.576,1.306,4.44,3.684,1.93,1.07,4.44,1.93,1.87,1.45,2.18,1.9,2.38,1.65,1.53,1.29,1.15,1.44,1.72,2.38,1.29,1.45,1.6,1.286,1.442,1.339,7.9,1235.15,2485.15,10.5,0.235,11.3,250.58,284,429,0.0000189,2.95,104,30,85,0.251,0.0245,0.000000016,62000000,-5195.031215,5191.8186,2131.618463,-12377.29448,-141.173794,-5195.037351,5191.826711,2131.701991,-12377.38354,-141.182511,-5305.487822,5537.467641,2160.192112,-12865.69646,-137.451114,-5304.298884,5495.98076,2157.628228,-12820.70232,-137.205548,63.6,0.02,38,2,0.052631579,1.58E-11,1229,1368,120
Cd,[Kr]5s24d10,112.411,48,5,12,0,70,4,2,0,10,0,0,6,0,14,12,12,2,1,4.44,4.44,4.064,1.035,8.994,-0.725,4.33,3.796,1.69,1.4,4.33,1.69,1.52,1.45,2.36,1.1,2.64,1.61,1.48,1.09,0.95,1.57,1.58,2.22,0.92,1.44,1.55,1.184,1.543,1.413,7.2,594.05,1038.15,8.65,0.23,6.192,99.57,112,96.8,0.0000308,1.16,51,19,50,N/A,0.203,7.00E-08,14000000,-5462.390982,5459.099922,2233.419308,-13008.90242,-146.007788,-5462.390982,5459.099922,2233.419308,-13008.90242,-146.007788,-5583.648689,5839.236393,2265.15185,-13545.9793,-142.057637,-5582.286913,5793.217213,2262.334423,-13496.04487,-141.793682,2450,1.4,38,6,0.157894737,5.25E-11,1676,1341,6
In,[Kr]5s24d105p1,114.818,49,5,13,1,75,5,2,1,10,0,0,5,0,14,3,13,3,3,3.44,3.44,3.259,1.29,5.786,0.301,3.1,4.253,1.78,1.63,3.1,1.78,1.656,1.52,2.48,1.4,4.02,1.56,1.44,0.94,0.8,1.55,1.93,2.05,0.94,1.42,1.55,1.382,1.66,1.497,9.7,429.75,2353.15,7.31,0.23,3.263,231.5,243,81.6,0.0000321,2.52,41.1,N/A,11,N/A,0.00883,8.00E-08,12000000,-5737.309064,5733.94412,2334.432447,-13654.87065,-150.814984,-5737.313809,5733.950328,2334.515886,-13654.95827,-150.821755,-5870.165899,6151.216822,2369.191647,-14243.95493,-146.619443,-5868.610083,6100.276039,2366.090371,-14188.64049,-146.336008,194,0.06,39,1,0.025641026,6.00E-12,3333,2000,120
Sn,[Kr]5s24d105p2,118.71,50,5,14,1,80,5,2,2,10,0,0,4,0,14,4,14,4,4,2.44,4,3.672,1.145,7.344,1.108,4.3,4.672,1.96,1.88,4.3,1.96,1.824,1.7,2.74,1.7,5.8,1.45,1.41,0.83,0.69,1.55,2.17,1.88,0.69,1.39,1.45,1.24,1.62,1.412,7.7,505.15,2543.15,7.31,0.227,7.029,295.8,302,66.6,0.000022,3.14,58.2,18,50,N/A,0.051,0.00000011,9100000,-6019.953353,6016.512431,2438.225987,-14319.01448,-155.677296,-6019.972345,6016.536637,2438.47116,-14319.27747,-155.70267,-6165.265632,6473.77444,2476.231135,-14964.04407,-151.22714,-6163.492534,6417.478715,2472.824352,-14902.87234,-150.923266,0.62,0.0002,39,10,0.256410256,1.25E-10,2591,1639,8
Sb,[Kr]5s24d105p3,121.76,51,5,15,1,85,6,2,3,10,0,0,3,0,14,5,15,5,5,3,3,3.984,1.183,8.608,1.043,4.85,5.02,2.05,2.14,4.85,2.05,1.984,1.88,6.29,1.8,8.04,1.33,1.38,0.9,0.76,1.55,2.06,1.77,0.9,1.39,1.45,1.193,1.59,1.41,6.6,904.15,2223.15,6.69,0.21,19.87,77.14,262,24.3,0.000011,2.75,38.3,20,55,N/A,0.294,0.0000004,2500000,-6310.376268,6306.85786,2544.726589,-15001.36474,-160.595974,-6310.419326,6306.911765,2545.16568,-15001.84569,-160.651084,-6469.046105,6807.128871,2586.194473,-15706.4882,-155.881254,-6467.030198,6745.014139,2582.457965,-15638.94635,-155.555956,5.4,0.0016,37,2,0.054054054,1.01E-11,7906,3419,4.5
Te,[Kr]5s24d105p4,127.6,52,5,16,1,90,6,2,4,10,0,0,2,0,14,6,16,6,6,2,2,4.067,1.034,9.01,1.97,5.49,5.325,2.1,2.38,5.49,2.52,2.158,2.08,4.98,2.1,10.8,1.23,1.35,2.07,2.21,1.4,2.06,1.67,1.11,1.38,1.4,1.111,1.6,1.37,5.5,722.65,1262.95,6.24,0.2,17.49,52.55,197,2.35,0.000018,2.19,65,16,43,N/A,0.18,0.0001,10000,-6608.631413,6605.034216,2653.969369,-15702.06148,-165.573522,-6608.650476,6605.057603,2654.124594,-15702.23554,-165.59713,-6781.608647,7151.508845,2699.126623,-16471.66008,-160.584032,-6779.321924,7083.078236,2695.03441,-16397.19825,-160.236317,5.4,0.0013,38,5,0.131578947,1.57E-10,2892,4934,24
I,[Kr]5s24d105p5,126.904,53,5,17,1,96,8,2,5,10,0,0,1,0,14,7,17,7,7,1,0,4.381,0.96,10.451,3.059,6.76,5.592,2.66,2.76,6.76,2.66,2.359,2.27,6.7,2.45,14.1,1.15,1.33,2.06,2.2,1.6,1.98,1.59,2.06,1.39,1.4,1.044,N/A,1.334,5,386.65,457.15,4.93,0.214,7.824,20.752,107,0.449,N/A,1.11,7.7,N/A,N/A,N/A,N/A,10000000,0.0000001,-6914.773092,6911.09591,2766.012734,-16421.26955,-170.612187,-6914.777857,6911.101681,2766.045523,-16421.3071,-170.61796,-7103.057179,7507.152121,2815.098395,-17259.97014,-165.337559,-7100.468962,7431.873857,2810.622805,-17177.9992,-164.966427,6.3,0.0018,37,1,0.027027027,2.94E-11,4887,4836,8.3
Xe,[Kr]5s24d105p6,131.293,54,5,18,1,102,9,2,6,10,0,0,0,0,14,8,18,8,8,N/A,0,4.719,0.891,12.13,-0.829,N/A,5.812,2.6,N/A,N/A,N/A,2.582,2.45,6.27,N/A,18,1.08,1.3,0.62,1.52,2.32,2.16,2.82,0.62,1.4,1.08,0.986,N/A,N/A,4,161.35,166.05,0.00589,0.158,2.297,12.636,0,0.00569,N/A,0.16,N/A,N/A,N/A,N/A,N/A,N/A,N/A,-7228.856107,7225.097817,2880.919348,-17159.15943,-175.713845,-7228.856107,7225.097817,2880.919348,-17159.15943,-175.713845,-7433.498065,7874.305721,2934.185566,-18071.84578,-170.14357,-7430.574788,7791.610919,2929.297187,-17981.73488,-169.748015,25,0.0083,38,9,0.236842105,1.53E-10,N/A,N/A,120
Cs,[Xe]6s1,132.905,55,6,1,0,5,1,1,0,0,0,1,6,10,14,1,1,1,1,1,1,3.209,1.888,3.894,0.476,2.18,N/A,0.79,0.77,2.18,0.79,0.659,0.79,N/A,0.75,0.281,2.98,2.25,1.81,1.67,2.64,3.43,4.31,1.81,2.44,2.6,2.518,2.67,2.35,59.6,301.55,942.15,1.87,0.24,2.092,67.74,79,35.9,0.000097,0.804,1.57,N/A,1.7,N/A,0.00014,0.0000002,5000000,-7550.55771,7546.734488,2988.242134,-17904.90606,-180.628271,-7550.561866,7546.740568,2988.348332,-17905.01643,-180.634333,-7772.66677,8252.878117,3046.118498,-18896.90815,-174.755239,-7769.373337,8162.159299,3040.791832,-18797.99028,-174.334186,29,0.0077,40,1,0.025,1.21E-11,6000,6000,1100
Ba,[Xe]6s2,137.327,56,6,2,0,9,2,2,0,0,0,0,6,10,14,2,2,2,2,2,2,3.712,1.632,5.212,0.145,2.4,N/A,0.89,1.08,2.4,0.89,0.881,0.98,N/A,0.9,0.612,2.53,1.98,1.49,1.35,2.23,2.68,3.4,1.49,2.15,2.15,2.06,2.215,1.981,39.7,998.15,1913.15,3.5,0.204,7.75,142,180,18.4,0.0000206,1.9,10.2,4.9,13,N/A,N/A,0.00000035,2900000,-7880.111578,7876.220134,3098.114585,-18668.85311,-185.593184,-7880.111578,7876.220134,3098.114585,-18668.85311,-185.593184,-8120.851149,8643.291997,3160.859674,-19745.59651,-179.406311,-8117.14838,8543.898187,3155.066584,-19637.15431,-178.958837,1.3,0.00027,40,7,0.175,1.46E-10,2973,2347,55
La,[Xe]6s25d1,138.906,57,6,3,2,13,3,2,0,1,0,0,6,9,14,3,3,2,1,3,3,3.84,1.577,5.577,0.466,3.1,N/A,1.1,1.35,3.1,1.1,1.09,1.04,N/A,1.2,1.13,1.95,1.69,1.17,1.03,1.87,2.5,3.08,1.36,2.07,1.95,1.915,1.871,1.69,31.1,1193.15,3727.15,6.15,0.19,6.2,414,423,13.5,0.0000121,4.47,27.9,14,37,0.491,0.363,0.00000061,1600000,-8217.57523,8213.607378,3215.018109,-19455.49476,-190.705955,-8217.579298,8213.612422,3215.065667,-19455.54608,-190.711308,-8478.132735,9045.718274,3282.143276,-20621.81673,-184.177552,-8473.978141,8936.988405,3275.859442,-20503.12293,-183.703061,8.98,0.0023,39,1,0.025641026,1.45E-11,9476,3129,64
Ce,[Xe]6s24f15d1,140.115,58,6,3,3,15,3,2,0,1,1,0,6,9,13,3,4,2,3,3.2,3.2,3.774,1.583,5.539,6.586,N/A,N/A,1.12,1.1,3.1,1.12,1.09,1.05,N/A,N/A,1.89,1.85,1.65,1.15,1.01,1.82,2.48,4.5,1.15,2.04,1.85,1.978,1.818,1.646,29.6,1071.15,3530.15,6.66,0.19,5.46,414,419,11.4,0.0000063,4.32,21.5,14,34,0.27,0.412,0.00000075,1400000,-8563.360285,8559.301423,3351.833535,-20278.17841,-196.316831,-8563.372995,8559.315999,3351.951026,-20278.30741,-196.332615,-8844.886564,9460.503125,3422.788864,-21538.76621,-189.412346,-8840.235965,9341.824041,3416.006087,-21409.15494,-188.911151,0.6,0.00021,39,4,0.102564103,3.70E-11,9476,3129,57
Pr,[Xe]6s24f3,140.908,59,6,3,3,17,3,2,0,0,3,0,6,10,11,3,5,2,3,3.1,3.1,3.8,1.594,5.473,0.966,N/A,N/A,1.13,1.1,3.1,1.13,1.09,1.06,N/A,N/A,2.92,2.47,1.65,1.13,0.99,1.83,2.47,4.48,1.32,2.03,1.85,1.942,1.824,1.648,28.2,1204.15,3290.15,6.77,0.19,6.89,296.8,356,12.5,0.0000067,3.7,28.8,15,37,0.4,0.481,0.0000007,1400000,-8917.664369,8913.501128,3508.213147,-21136.96521,-202.413435,-8917.715777,8913.557171,3508.76041,-21137.55232,-202.481035,-9221.365895,9888.073716,3581.618082,-22495.98099,-195.076708,-9216.171403,9758.787593,3574.336016,-22354.74568,-194.549335,11.4,0.0029,39,1,0.025641026,5.44E-12,9476,3129,170
Nd,[Xe]6s24f4,144.242,60,6,3,3,19,3,2,0,0,4,0,6,10,10,6,6,2,3,3.1,3.1,3.822,1.585,5.525,1.918,N/A,N/A,1.14,1.2,3.1,1.14,1.09,1.03,N/A,N/A,4.28,2.06,1.84,1.43,1.29,1.82,2.29,3.99,1.3,2.01,1.85,1.912,1.818,1.642,31.4,1289.15,3400.15,7,0.19,7.14,273,328,16.5,0.0000096,3.4,31.8,16,41,0.343,0.265,0.00000064,1600000,-9280.311037,9276.05444,3654.948015,-22003.0647,-208.248794,-9280.40567,9276.157337,3655.806961,-22004.00061,-208.369358,-9607.639211,10329.05612,3732.83407,-23469.01545,-200.513948,-9601.84576,10188.28491,3724.998433,-23315.17039,-199.958718,49,0.011,38,5,0.131578947,2.70E-11,9476,3129,110
Pm,[Xe]6s24f5,144.913,61,6,3,3,21,3,2,0,0,5,0,6,10,9,7,7,2,3,N/A,3,3.794,1.573,5.582,0.125,N/A,N/A,1.13,1.15,3.1,1.16,1.09,1.04,N/A,N/A,6,2.05,1.63,1.11,0.97,1.85,2.43,3.99,1.28,1.99,1.85,1.882,N/A,N/A,30.1,1315.15,3273.15,7.26,0.18,7.88,214,301,15,0.000011,3.2,33,18,46,0.41,0.44,0.00000075,1300000,-8917.664369,8913.501128,3508.213147,-21136.96521,-202.413435,-8917.715777,8913.557171,3508.76041,-21137.55232,-202.481035,-9221.365895,9888.073716,3581.618082,-22495.98099,-195.076708,-9216.171403,9758.787593,3574.336016,-22354.74568,-194.549335,8400,N/A,38,0,0,3.26E-11,9476,3129,N/A
Sm,[Xe]6s24f6,150.36,62,6,3,3,23,3,2,0,0,6,0,6,10,8,8,8,2,3,2.8,2.8,3.847,1.575,5.644,0.166,N/A,N/A,1.17,1.2,3.1,1.17,1.09,1.05,N/A,N/A,8.13,2.38,1.62,1.36,1.22,1.85,2.42,4.14,1.1,1.98,1.85,1.854,1.85,1.66,28.8,1347.15,2067.15,7.52,0.2,8.63,166.4,207,13.3,0.0000127,2.14,37.8,20,50,0.412,0.441,0.00000094,1100000,-10031.25909,10026.81273,3962.921783,-23800.75332,-220.24029,-10031.4837,10027.05576,3964.545812,-23802.56988,-220.515387,-10410.18058,11252.09677,4050.499508,-25501.10975,-211.667105,-10403.01064,11085.76408,4041.462756,-25319.18303,-211.054438,5900,4.7,38,5,0.131578947,8.42E-12,9476,3129,130
Eu,[Xe]6s24f7,151.965,63,6,3,3,25,3,2,0,0,7,0,6,10,7,9,9,2,3,2,2,3.871,1.565,5.67,0.86,N/A,N/A,1.2,1.15,3.1,1.18,1.09,1.06,N/A,N/A,10.7,2.31,1.85,1.31,1.17,1.96,2.4,3.94,1.31,1.98,1.85,1.826,2.084,1.85,27.7,1095.15,1802.15,5.24,0.18,9.21,143.5,178,13.9,0.000035,1.86,14.7,7.9,18,0.167,N/A,0.0000009,1100000,-10419.71078,10415.16816,4124.189856,-24732.67422,-226.394574,-10420.02315,10415.5054,4126.262363,-24735.01882,-226.772086,-10826.73244,11734.85217,4216.975716,-26561.18041,-217.379906,-10818.77529,11554.33129,4207.288219,-26363.65707,-216.737721,4570,0.6,38,2,0.052631579,3.17E-12,9476,3129,3600
Gd,[Xe]6s24f75d1,157.25,64,6,3,3,27,3,2,0,1,7,0,6,9,7,3,10,2,3,3,3,4.034,1.501,6.15,0.135,N/A,N/A,1.2,1.1,3.1,1.2,1.09,1.1,N/A,N/A,13.8,2.33,1.61,1.08,0.94,1.76,2.38,3.91,1.08,1.96,1.8,1.713,1.795,1.614,23.5,1586.15,3546.15,7.9,0.23,10.05,359.4,398,10.6,0.0000094,4.14,37.9,22,55,0.57,0.18,0.0000013,770000,-10816.65388,10812.02673,4273.725204,-25670.16534,-232.24047,-10817.01559,10812.4169,4275.692791,-25672.46298,-232.662302,-11253.52121,12232.34522,4373.774424,-27636.82258,-222.818285,-11244.70168,12036.50707,4363.353887,-27422.41821,-222.144431,49000,7.3,36,6,0.166666667,1.08E-11,9476,3129,191
