Repository: Iman-Peivaste/ML_Phase

# ML_Phase
Machine learning for predicting high entropy alloys
Link of the paper:
https://www.nature.com/articles/s41598-023-50044-0

File: Cleaning/6676_2_noP.csv (part 1 of 50)
index,Num_el,Li,Be,B,C,N,Na,Mg,Al,Si,P,Ca,Sc,Ti,V,Cr,Mn,Fe,Co,Ni,Cu,Zn,Ga,Ge,Sr,Y,Zr,Nb,Mo,Ru,Rh,Pd,Ag,Cd,In,Sn,Sb,La,Ce,Pr,Nd,Sm,Gd,Tb,Dy,Ho,Er,Tm,Yb,Hf,Ta,W,Re,Ir,Phase
AlAuCoCrCuNi,6,0.0,0.0,0.0,0.0,0.0,0.0,0.0,0.1666666666666666,0.0,0.0,0.0,0.0,0.0,0.0,0.1666666666666666,0.0,0.0,0.1666666666666666,0.1666666666666666,0.1666666666666666,0.0,0.0,0.0,0.0,0.0,0.0,0.0,0.0,0.0,0.0,0.0,0.0,0.0,0.0,0.0,0.0,0.0,0.0,0.0,0.0,0.0,0.0,0.0,0.0,0.0,0.0,0.0,0.0,0.0,0.0,0.0,0.0,0.0,FCC+IM
Al0.125CoCrCuFeMnNiTiV,9,0.0,0.0,0.0,0.0,0.0,0.0,0.0,0.0153846153846153,0.0,0.0,0.0,0.0,0.123076923076923,0.123076923076923,0.123076923076923,0.123076923076923,0.123076923076923,0.123076923076923,0.123076923076923,0.123076923076923,0.0,0.0,0.0,0.0,0.0,0.0,0.0,0.0,0.0,0.0,0.0,0.0,0.0,0.0,0.0,0.0,0.0,0.0,0.0,0.0,0.0,0.0,0.0,0.0,0.0,0.0,0.0,0.0,0.0,0.0,0.0,0.0,0.0,BCC+FCC
Al0.25CoCrCuFeMnNiTiV,9,0.0,0.0,0.0,0.0,0.0,0.0,0.0,0.0303030303030303,0.0,0.0,0.0,0.0,0.1212121212121212,0.1212121212121212,0.1212121212121212,0.1212121212121212,0.1212121212121212,0.1212121212121212,0.1212121212121212,0.1212121212121212,0.0,0.0,0.0,0.0,0.0,0.0,0.0,0.0,0.0,0.0,0.0,0.0,0.0,0.0,0.0,0.0,0.0,0.0,0.0,0.0,0.0,0.0,0.0,0.0,0.0,0.0,0.0,0.0,0.0,0.0,0.0,0.0,0.0,BCC
Al0.67CoCrCuFeMnNiTiV,9,0.0,0.0,0.0,0.0,0.0,0.0,0.0,0.077277970011534,0.0,0.0,0.0,0.0,0.1153402537485582,0.1153402537485582,0.1153402537485582,0.1153402537485582,0.1153402537485582,0.1153402537485582,0.1153402537485582,0.1153402537485582,0.0,0.0,0.0,0.0,0.0,0.0,0.0,0.0,0.0,0.0,0.0,0.0,0.0,0.0,0.0,0.0,0.0,0.0,0.0,0.0,0.0,0.0,0.0,0.0,0.0,0.0,0.0,0.0,0.0,0.0,0.0,0.0,0.0,BCC+IM
AlCoCrCuFeMo0.2Ni,7,0.0,0.0,0.0,0.0,0.0,0.0,0.0,0.1612903225806451,0.0,0.0,0.0,0.0,0.0,0.0,0.1612903225806451,0.0,0.1612903225806451,0.1612903225806451,0.1612903225806451,0.1612903225806451,0.0,0.0,0.0,0.0,0.0,0.0,0.0,0.032258064516129,0.0,0.0,0.0,0.0,0.0,0.0,0.0,0.0,0.0,0.0,0.0,0.0,0.0,0.0,0.0,0.0,0.0,0.0,0.0,0.0,0.0,0.0,0.0,0.0,0.0,BCC+FCC
Al0.25CoCrCu0.75FeNi,6,0.0,0.0,0.0,0.0,0.0,0.0,0.0,0.05,0.0,0.0,0.0,0.0,0.0,0.0,0.2,0.0,0.2,0.2,0.2,0.15,0.0,0.0,0.0,0.0,0.0,0.0,0.0,0.0,0.0,0.0,0.0,0.0,0.0,0.0,0.0,0.0,0.0,0.0,0.0,0.0,0.0,0.0,0.0,0.0,0.0,0.0,0.0,0.0,0.0,0.0,0.0,0.0,0.0,FCC
Al0.3CoCrCuFeNi,6,0.0,0.0,0.0,0.0,0.0,0.0,0.0,0.0566037735849056,0.0,0.0,0.0,0.0,0.0,0.0,0.1886792452830188,0.0,0.1886792452830188,0.1886792452830188,0.1886792452830188,0.1886792452830188,0.0,0.0,0.0,0.0,0.0,0.0,0.0,0.0,0.0,0.0,0.0,0.0,0.0,0.0,0.0,0.0,0.0,0.0,0.0,0.0,0.0,0.0,0.0,0.0,0.0,0.0,0.0,0.0,0.0,0.0,0.0,0.0,0.0,FCC
Al0.5CoCrCu0.5FeNi,6,0.0,0.0,0.0,0.0,0.0,0.0,0.0,0.1,0.0,0.0,0.0,0.0,0.0,0.0,0.2,0.0,0.2,0.2,0.2,0.1,0.0,0.0,0.0,0.0,0.0,0.0,0.0,0.0,0.0,0.0,0.0,0.0,0.0,0.0,0.0,0.0,0.0,0.0,0.0,0.0,0.0,0.0,0.0,0.0,0.0,0.0,0.0,0.0,0.0,0.0,0.0,0.0,0.0,FCC
Al0.5CoCrCuFeNi,6,0.0,0.0,0.0,0.0,0.0,0.0,0.0,0.0909090909090909,0.0,0.0,0.0,0.0,0.0,0.0,0.1818181818181818,0.0,0.1818181818181818,0.1818181818181818,0.1818181818181818,0.1818181818181818,0.0,0.0,0.0,0.0,0.0,0.0,0.0,0.0,0.0,0.0,0.0,0.0,0.0,0.0,0.0,0.0,0.0,0.0,0.0,0.0,0.0,0.0,0.0,0.0,0.0,0.0,0.0,0.0,0.0,0.0,0.0,0.0,0.0,FCC
AlCoCrCu0.25FeNi,6,0.0,0.0,0.0,0.0,0.0,0.0,0.0,0.1904761904761904,0.0,0.0,0.0,0.0,0.0,0.0,0.1904761904761904,0.0,0.1904761904761904,0.1904761904761904,0.1904761904761904,0.0476190476190476,0.0,0.0,0.0,0.0,0.0,0.0,0.0,0.0,0.0,0.0,0.0,0.0,0.0,0.0,0.0,0.0,0.0,0.0,0.0,0.0,0.0,0.0,0.0,0.0,0.0,0.0,0.0,0.0,0.0,0.0,0.0,0.0,0.0,BCC
AlCoCrCu0.5FeNi1.5,6,0.0,0.0,0.0,0.0,0.0,0.0,0.0,0.1666666666666666,0.0,0.0,0.0,0.0,0.0,0.0,0.1666666666666666,0.0,0.1666666666666666,0.1666666666666666,0.25,0.0833333333333333,0.0,0.0,0.0,0.0,0.0,0.0,0.0,0.0,0.0,0.0,0.0,0.0,0.0,0.0,0.0,0.0,0.0,0.0,0.0,0.0,0.0,0.0,0.0,0.0,0.0,0.0,0.0,0.0,0.0,0.0,0.0,0.0,0.0,BCC+FCC
AlCoCrCu0.5FeNi2,6,0.0,0.0,0.0,0.0,0.0,0.0,0.0,0.1538461538461538,0.0,0.0,0.0,0.0,0.0,0.0,0.1538461538461538,0.0,0.1538461538461538,0.1538461538461538,0.3076923076923077,0.0769230769230769,0.0,0.0,0.0,0.0,0.0,0.0,0.0,0.0,0.0,0.0,0.0,0.0,0.0,0.0,0.0,0.0,0.0,0.0,0.0,0.0,0.0,0.0,0.0,0.0,0.0,0.0,0.0,0.0,0.0,0.0,0.0,0.0,0.0,BCC+FCC
Al1.4Co0.9Cr1.4Cu0.5Fe0.9Ni,6,0.0,0.0,0.0,0.0,0.0,0.0,0.0,0.2295081967213114,0.0,0.0,0.0,0.0,0.0,0.0,0.2295081967213114,0.0,0.1475409836065574,0.1475409836065574,0.1639344262295082,0.0819672131147541,0.0,0.0,0.0,0.0,0.0,0.0,0.0,0.0,0.0,0.0,0.0,0.0,0.0,0.0,0.0,0.0,0.0,0.0,0.0,0.0,0.0,0.0,0.0,0.0,0.0,0.0,0.0,0.0,0.0,0.0,0.0,0.0,0.0,BCC+IM
AlCoCrCu0.5FeNiSi,7,0.0,0.0,0.0,0.0,0.0,0.0,0.0,0.1538461538461538,0.1538461538461538,0.0,0.0,0.0,0.0,0.0,0.1538461538461538,0.0,0.1538461538461538,0.1538461538461538,0.1538461538461538,0.0769230769230769,0.0,0.0,0.0,0.0,0.0,0.0,0.0,0.0,0.0,0.0,0.0,0.0,0.0,0.0,0.0,0.0,0.0,0.0,0.0,0.0,0.0,0.0,0.0,0.0,0.0,0.0,0.0,0.0,0.0,0.0,0.0,0.0,0.0,AM
Al0.25CoCrCu0.75FeNiTi0.5,7,0.0,0.0,0.0,0.0,0.0,0.0,0.0,0.0454545454545454,0.0,0.0,0.0,0.0,0.0909090909090909,0.0,0.1818181818181818,0.0,0.1818181818181818,0.1818181818181818,0.1818181818181818,0.1363636363636363,0.0,0.0,0.0,0.0,0.0,0.0,0.0,0.0,0.0,0.0,0.0,0.0,0.0,0.0,0.0,0.0,0.0,0.0,0.0,0.0,0.0,0.0,0.0,0.0,0.0,0.0,0.0,0.0,0.0,0.0,0.0,0.0,0.0,FCC
Al0.5CoCrCuFeNiTi0.2,7,0.0,0.0,0.0,0.0,0.0,0.0,0.0,0.087719298245614,0.0,0.0,0.0,0.0,0.0350877192982456,0.0,0.175438596491228,0.0,0.175438596491228,0.175438596491228,0.175438596491228,0.175438596491228,0.0,0.0,0.0,0.0,0.0,0.0,0.0,0.0,0.0,0.0,0.0,0.0,0.0,0.0,0.0,0.0,0.0,0.0,0.0,0.0,0.0,0.0,0.0,0.0,0.0,0.0,0.0,0.0,0.0,0.0,0.0,0.0,0.0,FCC
AlCoCrCu0.25FeNiTi0.5,7,0.0,0.0,0.0,0.0,0.0,0.0,0.0,0.1739130434782608,0.0,0.0,0.0,0.0,0.0869565217391304,0.0,0.1739130434782608,0.0,0.1739130434782608,0.1739130434782608,0.1739130434782608,0.0434782608695652,0.0,0.0,0.0,0.0,0.0,0.0,0.0,0.0,0.0,0.0,0.0,0.0,0.0,0.0,0.0,0.0,0.0,0.0,0.0,0.0,0.0,0.0,0.0,0.0,0.0,0.0,0.0,0.0,0.0,0.0,0.0,0.0,0.0,BCC
Al0.125CoCrCuFeNiTiMnV,9,0.0,0.0,0.0,0.0,0.0,0.0,0.0,0.0153846153846153,0.0,0.0,0.0,0.0,0.123076923076923,0.123076923076923,0.123076923076923,0.123076923076923,0.123076923076923,0.123076923076923,0.123076923076923,0.123076923076923,0.0,0.0,0.0,0.0,0.0,0.0,0.0,0.0,0.0,0.0,0.0,0.0,0.0,0.0,0.0,0.0,0.0,0.0,0.0,0.0,0.0,0.0,0.0,0.0,0.0,0.0,0.0,0.0,0.0,0.0,0.0,0.0,0.0,BCC+FCC
Al0.25CoCrCuFeNiTiMnV,9,0.0,0.0,0.0,0.0,0.0,0.0,0.0,0.0303030303030303,0.0,0.0,0.0,0.0,0.1212121212121212,0.1212121212121212,0.1212121212121212,0.1212121212121212,0.1212121212121212,0.1212121212121212,0.1212121212121212,0.1212121212121212,0.0,0.0,0.0,0.0,0.0,0.0,0.0,0.0,0.0,0.0,0.0,0.0,0.0,0.0,0.0,0.0,0.0,0.0,0.0,0.0,0.0,0.0,0.0,0.0,0.0,0.0,0.0,0.0,0.0,0.0,0.0,0.0,0.0,BCC
Al0.67CoCrCuFeNiTiMnV,9,0.0,0.0,0.0,0.0,0.0,0.0,0.0,0.077277970011534,0.0,0.0,0.0,0.0,0.1153402537485582,0.1153402537485582,0.1153402537485582,0.1153402537485582,0.1153402537485582,0.1153402537485582,0.1153402537485582,0.1153402537485582,0.0,0.0,0.0,0.0,0.0,0.0,0.0,0.0,0.0,0.0,0.0,0.0,0.0,0.0,0.0,0.0,0.0,0.0,0.0,0.0,0.0,0.0,0.0,0.0,0.0,0.0,0.0,0.0,0.0,0.0,0.0,0.0,0.0,BCC+IM
AlCoCrCuFeNiTiV,8,0.0,0.0,0.0,0.0,0.0,0.0,0.0,0.125,0.0,0.0,0.0,0.0,0.125,0.125,0.125,0.0,0.125,0.125,0.125,0.125,0.0,0.0,0.0,0.0,0.0,0.0,0.0,0.0,0.0,0.0,0.0,0.0,0.0,0.0,0.0,0.0,0.0,0.0,0.0,0.0,0.0,0.0,0.0,0.0,0.0,0.0,0.0,0.0,0.0,0.0,0.0,0.0,0.0,BCC+FCC
Al0.5CoCrCuFeNiV0.2,7,0.0,0.0,0.0,0.0,0.0,0.0,0.0,0.087719298245614,0.0,0.0,0.0,0.0,0.0,0.0350877192982456,0.175438596491228,0.0,0.175438596491228,0.175438596491228,0.175438596491228,0.175438596491228,0.0,0.0,0.0,0.0,0.0,0.0,0.0,0.0,0.0,0.0,0.0,0.0,0.0,0.0,0.0,0.0,0.0,0.0,0.0,0.0,0.0,0.0,0.0,0.0,0.0,0.0,0.0,0.0,0.0,0.0,0.0,0.0,0.0,FCC
Al0.5CoCrCuFeNiV0.4,7,0.0,0.0,0.0,0.0,0.0,0.0,0.0,0.0847457627118644,0.0,0.0,0.0,0.0,0.0,0.0677966101694915,0.1694915254237288,0.0,0.1694915254237288,0.1694915254237288,0.1694915254237288,0.1694915254237288,0.0,0.0,0.0,0.0,0.0,0.0,0.0,0.0,0.0,0.0,0.0,0.0,0.0,0.0,0.0,0.0,0.0,0.0,0.0,0.0,0.0,0.0,0.0,0.0,0.0,0.0,0.0,0.0,0.0,0.0,0.0,0.0,0.0,BCC+FCC
Al0.5CoCrCuFeNiV,7,0.0,0.0,0.0,0.0,0.0,0.0,0.0,0.0769230769230769,0.0,0.0,0.0,0.0,0.0,0.1538461538461538,0.1538461538461538,0.0,0.1538461538461538,0.1538461538461538,0.1538461538461538,0.1538461538461538,0.0,0.0,0.0,0.0,0.0,0.0,0.0,0.0,0.0,0.0,0.0,0.0,0.0,0.0,0.0,0.0,0.0,0.0,0.0,0.0,0.0,0.0,0.0,0.0,0.0,0.0,0.0,0.0,0.0,0.0,0.0,0.0,0.0,BCC+FCC+IM
AlCoCrCuFeNiV,7,0.0,0.0,0.0,0.0,0.0,0.0,0.0,0.1428571428571428,0.0,0.0,0.0,0.0,0.0,0.1428571428571428,0.1428571428571428,0.0,0.1428571428571428,0.1428571428571428,0.1428571428571428,0.1428571428571428,0.0,0.0,0.0,0.0,0.0,0.0,0.0,0.0,0.0,0.0,0.0,0.0,0.0,0.0,0.0,0.0,0.0,0.0,0.0,0.0,0.0,0.0,0.0,0.0,0.0,0.0,0.0,0.0,0.0,0.0,0.0,0.0,0.0,BCC+FCC
AlCoCrCuNi,5,0.0,0.0,0.0,0.0,0.0,0.0,0.0,0.2,0.0,0.0,0.0,0.0,0.0,0.0,0.2,0.0,0.0,0.2,0.2,0.2,0.0,0.0,0.0,0.0,0.0,0.0,0.0,0.0,0.0,0.0,0.0,0.0,0.0,0.0,0.0,0.0,0.0,0.0,0.0,0.0,0.0,0.0,0.0,0.0,0.0,0.0,0.0,0.0,0.0,0.0,0.0,0.0,0.0,BCC+FCC
Al0.02CoCrFeMnNi,6,0.0,0.0,0.0,0.0,0.0,0.0,0.0,0.0039840637450199,0.0,0.0,0.0,0.0,0.0,0.0,0.199203187250996,0.199203187250996,0.199203187250996,0.199203187250996,0.199203187250996,0.0,0.0,0.0,0.0,0.0,0.0,0.0,0.0,0.0,0.0,0.0,0.0,0.0,0.0,0.0,0.0,0.0,0.0,0.0,0.0,0.0,0.0,0.0,0.0,0.0,0.0,0.0,0.0,0.0,0.0,0.0,0.0,0.0,0.0,FCC
Al0.03CoCrFeMnNi,6,0.0,0.0,0.0,0.0,0.0,0.0,0.0,0.0059642147117296,0.0,0.0,0.0,0.0,0.0,0.0,0.198807157057654,0.198807157057654,0.198807157057654,0.198807157057654,0.198807157057654,0.0,0.0,0.0,0.0,0.0,0.0,0.0,0.0,0.0,0.0,0.0,0.0,0.0,0.0,0.0,0.0,0.0,0.0,0.0,0.0,0.0,0.0,0.0,0.0,0.0,0.0,0.0,0.0,0.0,0.0,0.0,0.0,0.0,0.0,FCC
Al0.04CoCrFeMnNi,6,0.0,0.0,0.0,0.0,0.0,0.0,0.0,0.0079365079365079,0.0,0.0,0.0,0.0,0.0,0.0,0.1984126984126984,0.1984126984126984,0.1984126984126984,0.1984126984126984,0.1984126984126984,0.0,0.0,0.0,0.0,0.0,0.0,0.0,0.0,0.0,0.0,0.0,0.0,0.0,0.0,0.0,0.0,0.0,0.0,0.0,0.0,0.0,0.0,0.0,0.0,0.0,0.0,0.0,0.0,0.0,0.0,0.0,0.0,0.0,0.0,FCC
Al0.08CoCrFeMnNi,6,0.0,0.0,0.0,0.0,0.0,0.0,0.0,0.0157480314960629,0.0,0.0,0.0,0.0,0.0,0.0,0.1968503937007873,0.1968503937007873,0.1968503937007873,0.1968503937007873,0.1968503937007873,0.0,0.0,0.0,0.0,0.0,0.0,0.0,0.0,0.0,0.0,0.0,0.0,0.0,0.0,0.0,0.0,0.0,0.0,0.0,0.0,0.0,0.0,0.0,0.0,0.0,0.0,0.0,0.0,0.0,0.0,0.0,0.0,0.0,0.0,FCC
Al0.4CoCrFeMnNiV,7,0.0,0.0,0.0,0.0,0.0,0.0,0.0,0.0625,0.0,0.0,0.0,0.0,0.0,0.15625,0.15625,0.15625,0.15625,0.15625,0.15625,0.0,0.0,0.0,0.0,0.0,0.0,0.0,0.0,0.0,0.0,0.0,0.0,0.0,0.0,0.0,0.0,0.0,0.0,0.0,0.0,0.0,0.0,0.0,0.0,0.0,0.0,0.0,0.0,0.0,0.0,0.0,0.0,0.0,0.0,IM
AlCo0.5Cr0.5Fe0.5MnNiV0.5,7,0.0,0.0,0.0,0.0,0.0,0.0,0.0,0.2,0.0,0.0,0.0,0.0,0.0,0.1,0.1,0.2,0.1,0.1,0.2,0.0,0.0,0.0,0.0,0.0,0.0,0.0,0.0,0.0,0.0,0.0,0.0,0.0,0.0,0.0,0.0,0.0,0.0,0.0,0.0,0.0,0.0,0.0,0.0,0.0,0.0,0.0,0.0,0.0,0.0,0.0,0.0,0.0,0.0,BCC
AlCo0.5Cr0.5Fe0.5MnNiV,7,0.0,0.0,0.0,0.0,0.0,0.0,0.0,0.1818181818181818,0.0,0.0,0.0,0.0,0.0,0.1818181818181818,0.0909090909090909,0.1818181818181818,0.0909090909090909,0.0909090909090909,0.1818181818181818,0.0,0.0,0.0,0.0,0.0,0.0,0.0,0.0,0.0,0.0,0.0,0.0,0.0,0.0,0.0,0.0,0.0,0.0,0.0,0.0,0.0,0.0,0.0,0.0,0.0,0.0,0.0,0.0,0.0,0.0,0.0,0.0,0.0,0.0,BCC
AlCo1.5Cr2Fe1.5Mn2NiV,7,0.0,0.0,0.0,0.0,0.0,0.0,0.0,0.1,0.0,0.0,0.0,0.0,0.0,0.1,0.2,0.2,0.15,0.15,0.1,0.0,0.0,0.0,0.0,0.0,0.0,0.0,0.0,0.0,0.0,0.0,0.0,0.0,0.0,0.0,0.0,0.0,0.0,0.0,0.0,0.0,0.0,0.0,0.0,0.0,0.0,0.0,0.0,0.0,0.0,0.0,0.0,0.0,0.0,IM
AlCoCrFeMo0.1Ni,6,0.0,0.0,0.0,0.0,0.0,0.0,0.0,0.196078431372549,0.0,0.0,0.0,0.0,0.0,0.0,0.196078431372549,0.0,0.196078431372549,0.196078431372549,0.196078431372549,0.0,0.0,0.0,0.0,0.0,0.0,0.0,0.0,0.0196078431372549,0.0,0.0,0.0,0.0,0.0,0.0,0.0,0.0,0.0,0.0,0.0,0.0,0.0,0.0,0.0,0.0,0.0,0.0,0.0,0.0,0.0,0.0,0.0,0.0,0.0,BCC
AlCoCrFe1.5Mo0.5Ni,6,0.0,0.0,0.0,0.0,0.0,0.0,0.0,0.1666666666666666,0.0,0.0,0.0,0.0,0.0,0.0,0.1666666666666666,0.0,0.25,0.1666666666666666,0.1666666666666666,0.0,0.0,0.0,0.0,0.0,0.0,0.0,0.0,0.0833333333333333,0.0,0.0,0.0,0.0,0.0,0.0,0.0,0.0,0.0,0.0,0.0,0.0,0.0,0.0,0.0,0.0,0.0,0.0,0.0,0.0,0.0,0.0,0.0,0.0,0.0,BCC+IM
AlCoCrFe2Mo0.5Ni,6,0.0,0.0,0.0,0.0,0.0,0.0,0.0,0.1538461538461538,0.0,0.0,0.0,0.0,0.0,0.0,0.1538461538461538,0.0,0.3076923076923077,0.1538461538461538,0.1538461538461538,0.0,0.0,0.0,0.0,0.0,0.0,0.0,0.0,0.0769230769230769,0.0,0.0,0.0,0.0,0.0,0.0,0.0,0.0,0.0,0.0,0.0,0.0,0.0,0.0,0.0,0.0,0.0,0.0,0.0,0.0,0.0,0.0,0.0,0.0,0.0,BCC+IM
AlCo1.5CrFeMo0.5Ni,6,0.0,0.0,0.0,0.0,0.0,0.0,0.0,0.1666666666666666,0.0,0.0,0.0,0.0,0.0,0.0,0.1666666666666666,0.0,0.1666666666666666,0.25,0.1666666666666666,0.0,0.0,0.0,0.0,0.0,0.0,0.0,0.0,0.0833333333333333,0.0,0.0,0.0,0.0,0.0,0.0,0.0,0.0,0.0,0.0,0.0,0.0,0.0,0.0,0.0,0.0,0.0,0.0,0.0,0.0,0.0,0.0,0.0,0.0,0.0,BCC+IM
AlCo2CrFeMo0.5Ni,6,0.0,0.0,0.0,0.0,0.0,0.0,0.0,0.1538461538461538,0.0,0.0,0.0,0.0,0.0,0.0,0.1538461538461538,0.0,0.1538461538461538,0.3076923076923077,0.1538461538461538,0.0,0.0,0.0,0.0,0.0,0.0,0.0,0.0,0.0769230769230769,0.0,0.0,0.0,0.0,0.0,0.0,0.0,0.0,0.0,0.0,0.0,0.0,0.0,0.0,0.0,0.0,0.0,0.0,0.0,0.0,0.0,0.0,0.0,0.0,0.0,BCC+FCC+IM
AlCoCrFeNb0.25Ni,6,0.0,0.0,0.0,0.0,0.0,0.0,0.0,0.1904761904761904,0.0,0.0,0.0,0.0,0.0,0.0,0.1904761904761904,0.0,0.1904761904761904,0.1904761904761904,0.1904761904761904,0.0,0.0,0.0,0.0,0.0,0.0,0.0,0.0476190476190476,0.0,0.0,0.0,0.0,0.0,0.0,0.0,0.0,0.0,0.0,0.0,0.0,0.0,0.0,0.0,0.0,0.0,0.0,0.0,0.0,0.0,0.0,0.0,0.0,0.0,0.0,BCC+IM
AlCoCrFeNb0.5Ni,6,0.0,0.0,0.0,0.0,0.0,0.0,0.0,0.1818181818181818,0.0,0.0,0.0,0.0,0.0,0.0,0.1818181818181818,0.0,0.1818181818181818,0.1818181818181818,0.1818181818181818,0.0,0.0,0.0,0.0,0.0,0.0,0.0,0.0909090909090909,0.0,0.0,0.0,0.0,0.0,0.0,0.0,0.0,0.0,0.0,0.0,0.0,0.0,0.0,0.0,0.0,0.0,0.0,0.0,0.0,0.0,0.0,0.0,0.0,0.0,0.0,BCC+IM
AlCoCrFeNb0.75Ni,6,0.0,0.0,0.0,0.0,0.0,0.0,0.0,0.1739130434782608,0.0,0.0,0.0,0.0,0.0,0.0,0.1739130434782608,0.0,0.1739130434782608,0.1739130434782608,0.1739130434782608,0.0,0.0,0.0,0.0,0.0,0.0,0.0,0.1304347826086956,0.0,0.0,0.0,0.0,0.0,0.0,0.0,0.0,0.0,0.0,0.0,0.0,0.0,0.0,0.0,0.0,0.0,0.0,0.0,0.0,0.0,0.0,0.0,0.0,0.0,0.0,BCC+IM
Al0.1CoCrFeNi,5,0.0,0.0,0.0,0.0,0.0,0.0,0.0,0.024390243902439,0.0,0.0,0.0,0.0,0.0,0.0,0.2439024390243902,0.0,0.2439024390243902,0.2439024390243902,0.2439024390243902,0.0,0.0,0.0,0.0,0.0,0.0,0.0,0.0,0.0,0.0,0.0,0.0,0.0,0.0,0.0,0.0,0.0,0.0,0.0,0.0,0.0,0.0,0.0,0.0,0.0,0.0,0.0,0.0,0.0,0.0,0.0,0.0,0.0,0.0,FCC
Al0.25CoCrFeNi,5,0.0,0.0,0.0,0.0,0.0,0.0,0.0,0.0588235294117647,0.0,0.0,0.0,0.0,0.0,0.0,0.2352941176470588,0.0,0.2352941176470588,0.2352941176470588,0.2352941176470588,0.0,0.0,0.0,0.0,0.0,0.0,0.0,0.0,0.0,0.0,0.0,0.0,0.0,0.0,0.0,0.0,0.0,0.0,0.0,0.0,0.0,0.0,0.0,0.0,0.0,0.0,0.0,0.0,0.0,0.0,0.0,0.0,0.0,0.0,FCC
Al0.3CoCr2FeNi,5,0.0,0.0,0.0,0.0,0.0,0.0,0.0,0.0566037735849056,0.0,0.0,0.0,0.0,0.0,0.0,0.3773584905660377,0.0,0.1886792452830188,0.1886792452830188,0.1886792452830188,0.0,0.0,0.0,0.0,0.0,0.0,0.0,0.0,0.0,0.0,0.0,0.0,0.0,0.0,0.0,0.0,0.0,0.0,0.0,0.0,0.0,0.0,0.0,0.0,0.0,0.0,0.0,0.0,0.0,0.0,0.0,0.0,0.0,0.0,BCC+FCC+IM
Al0.375CoCrFeNi,5,0.0,0.0,0.0,0.0,0.0,0.0,0.0,0.0857142857142857,0.0,0.0,0.0,0.0,0.0,0.0,0.2285714285714285,0.0,0.2285714285714285,0.2285714285714285,0.2285714285714285,0.0,0.0,0.0,0.0,0.0,0.0,0.0,0.0,0.0,0.0,0.0,0.0,0.0,0.0,0.0,0.0,0.0,0.0,0.0,0.0,0.0,0.0,0.0,0.0,0.0,0.0,0.0,0.0,0.0,0.0,0.0,0.0,0.0,0.0,FCC
Al0.75CoCrFeNi,5,0.0,0.0,0.0,0.0,0.0,0.0,0.0,0.1578947368421052,0.0,0.0,0.0,0.0,0.0,0.0,0.2105263157894736,0.0,0.2105263157894736,0.2105263157894736,0.2105263157894736,0.0,0.0,0.0,0.0,0.0,0.0,0.0,0.0,0.0,0.0,0.0,0.0,0.0,0.0,0.0,0.0,0.0,0.0,0.0,0.0,0.0,0.0,0.0,0.0,0.0,0.0,0.0,0.0,0.0,0.0,0.0,0.0,0.0,0.0,BCC+FCC
Al1.25CoCrFeNi,5,0.0,0.0,0.0,0.0,0.0,0.0,0.0,0.238095238095238,0.0,0.0,0.0,0.0,0.0,0.0,0.1904761904761904,0.0,0.1904761904761904,0.1904761904761904,0.1904761904761904,0.0,0.0,0.0,0.0,0.0,0.0,0.0,0.0,0.0,0.0,0.0,0.0,0.0,0.0,0.0,0.0,0.0,0.0,0.0,0.0,0.0,0.0,0.0,0.0,0.0,0.0,0.0,0.0,0.0,0.0,0.0,0.0,0.0,0.0,BCC
Al2.5CoCrFeNi,5,0.0,0.0,0.0,0.0,0.0,0.0,0.0,0.3846153846153846,0.0,0.0,0.0,0.0,0.0,0.0,0.1538461538461538,0.0,0.1538461538461538,0.1538461538461538,0.1538461538461538,0.0,0.0,0.0,0.0,0.0,0.0,0.0,0.0,0.0,0.0,0.0,0.0,0.0,0.0,0.0,0.0,0.0,0.0,0.0,0.0,0.0,0.0,0.0,0.0,0.0,0.0,0.0,0.0,0.0,0.0,0.0,0.0,0.0,0.0,BCC
AlCoCrFeNiSi0.2,6,0.0,0.0,0.0,0.0,0.0,0.0,0.0,0.1923076923076923,0.0384615384615384,0.0,0.0,0.0,0.0,0.0,0.1923076923076923,0.0,0.1923076923076923,0.1923076923076923,0.1923076923076923,0.0,0.0,0.0,0.0,0.0,0.0,0.0,0.0,0.0,0.0,0.0,0.0,0.0,0.0,0.0,0.0,0.0,0.0,0.0,0.0,0.0,0.0,0.0,0.0,0.0,0.0,0.0,0.0,0.0,0.0,0.0,0.0,0.0,0.0,BCC
AlCoCrFeNiSi0.4,6,0.0,0.0,0.0,0.0,0.0,0.0,0.0,0.1851851851851851,0.074074074074074,0.0,0.0,0.0,0.0,0.0,0.1851851851851851,0.0,0.1851851851851851,0.1851851851851851,0.1851851851851851,0.0,0.0,0.0,0.0,0.0,0.0,0.0,0.0,0.0,0.0,0.0,0.0,0.0,0.0,0.0,0.0,0.0,0.0,0.0,0.0,0.0,0.0,0.0,0.0,0.0,0.0,0.0,0.0,0.0,0.0,0.0,0.0,0.0,0.0,BCC
Al0.2Co1.5CrFeNi1.5Ti0.5,6,0.0,0.0,0.0,0.0,0.0,0.0,0.0,0.0350877192982456,0.0,0.0,0.0,0.0,0.087719298245614,0.0,0.175438596491228,0.0,0.175438596491228,0.2631578947368421,0.2631578947368421,0.0,0.0,0.0,0.0,0.0,0.0,0.0,0.0,0.0,0.0,0.0,0.0,0.0,0.0,0.0,0.0,0.0,0.0,0.0,0.0,0.0,0.0,0.0,0.0,0.0,0.0,0.0,0.0,0.0,0.0,0.0,0.0,0.0,0.0,FCC
Al0.3CoCrFeNiTi0.1,6,0.0,0.0,0.0,0.0,0.0,0.0,0.0,0.0681818181818181,0.0,0.0,0.0,0.0,0.0227272727272727,0.0,0.2272727272727273,0.0,0.2272727272727273,0.2272727272727273,0.2272727272727273,0.0,0.0,0.0,0.0,0.0,0.0,0.0,0.0,0.0,0.0,0.0,0.0,0.0,0.0,0.0,0.0,0.0,0.0,0.0,0.0,0.0,0.0,0.0,0.0,0.0,0.0,0.0,0.0,0.0,0.0,0.0,0.0,0.0,0.0,FCC
Al0.3CoCrFeNiTi0.2,6,0.0,0.0,0.0,0.0,0.0,0.0,0.0,0.0666666666666666,0.0,0.0,0.0,0.0,0.0444444444444444,0.0,0.2222222222222222,0.0,0.2222222222222222,0.2222222222222222,0.2222222222222222,0.0,0.0,0.0,0.0,0.0,0.0,0.0,0.0,0.0,0.0,0.0,0.0,0.0,0.0,0.0,0.0,0.0,0.0,0.0,0.0,0.0,0.0,0.0,0.0,0.0,0.0,0.0,0.0,0.0,0.0,0.0,0.0,0.0,0.0,FCC+IM
Al0.5CoCrFeNiTi,6,0.0,0.0,0.0,0.0,0.0,0.0,0.0,0.0909090909090909,0.0,0.0,0.0,0.0,0.1818181818181818,0.0,0.1818181818181818,0.0,0.1818181818181818,0.1818181818181818,0.1818181818181818,0.0,0.0,0.0,0.0,0.0,0.0,0.0,0.0,0.0,0.0,0.0,0.0,0.0,0.0,0.0,0.0,0.0,0.0,0.0,0.0,0.0,0.0,0.0,0.0,0.0,0.0,0.0,0.0,0.0,0.0,0.0,0.0,0.0,0.0,BCC+IM
Al0.6CoCrFeNiTi0.4,6,0.0,0.0,0.0,0.0,0.0,0.0,0.0,0.12,0.0,0.0,0.0,0.0,0.08,0.0,0.2,0.0,0.2,0.2,0.2,0.0,0.0,0.0,0.0,0.0,0.0,0.0,0.0,0.0,0.0,0.0,0.0,0.0,0.0,0.0,0.0,0.0,0.0,0.0,0.0,0.0,0.0,0.0,0.0,0.0,0.0,0.0,0.0,0.0,0.0,0.0,0.0,0.0,0.0,FCC+IM
AlCoCrFeNiTi0.6,6,0.0,0.0,0.0,0.0,0.0,0.0,0.0,0.1785714285714285,0.0,0.0,0.0,0.0,0.1071428571428571,0.0,0.1785714285714285,0.0,0.1785714285714285,0.1785714285714285,0.1785714285714285,0.0,0.0,0.0,0.0,0.0,0.0,0.0,0.0,0.0,0.0,0.0,0.0,0.0,0.0,0.0,0.0,0.0,0.0,0.0,0.0,0.0,0.0,0.0,0.0,0.0,0.0,0.0,0.0,0.0,0.0,0.0,0.0,0.0,0.0,BCC
AlCoCrFeNiTi0.7,6,0.0,0.0,0.0,0.0,0.0,0.0,0.0,0.175438596491228,0.0,0.0,0.0,0.0,0.1228070175438596,0.0,0.175438596491228,0.0,0.175438596491228,0.175438596491228,0.175438596491228,0.0,0.0,0.0,0.0,0.0,0.0,0.0,0.0,0.0,0.0,0.0,0.0,0.0,0.0,0.0,0.0,0.0,0.0,0.0,0.0,0.0,0.0,0.0,0.0,0.0,0.0,0.0,0.0,0.0,0.0,0.0,0.0,0.0,0.0,BCC+IM
AlCo2CrFeNiTi0.5,6,0.0,0.0,0.0,0.0,0.0,0.0,0.0,0.1538461538461538,0.0,0.0,0.0,0.0,0.0769230769230769,0.0,0.1538461538461538,0.0,0.1538461538461538,0.3076923076923077,0.1538461538461538,0.0,0.0,0.0,0.0,0.0,0.0,0.0,0.0,0.0,0.0,0.0,0.0,0.0,0.0,0.0,0.0,0.0,0.0,0.0,0.0,0.0,0.0,0.0,0.0,0.0,0.0,0.0,0.0,0.0,0.0,0.0,0.0,0.0,0.0,BCC+FCC
AlCo3CrFeNiTi0.5,6,0.0,0.0,0.0,0.0,0.0,0.0,0.0,0.1333333333333333,0.0,0.0,0.0,0.0,0.0666666666666666,0.0,0.1333333333333333,0.0,0.1333333333333333,0.4,0.1333333333333333,0.0,0.0,0.0,0.0,0.0,0.0,0.0,0.0,0.0,0.0,0.0,0.0,0.0,0.0,0.0,0.0,0.0,0.0,0.0,0.0,0.0,0.0,0.0,0.0,0.0,0.0,0.0,0.0,0.0,0.0,0.0,0.0,0.0,0.0,BCC+FCC
Al1.5CoCrFeNiTi,6,0.0,0.0,0.0,0.0,0.0,0.0,0.0,0.2307692307692307,0.0,0.0,0.0,0.0,0.1538461538461538,0.0,0.1538461538461538,0.0,0.1538461538461538,0.1538461538461538,0.1538461538461538,0.0,0.0,0.0,0.0,0.0,0.0,0.0,0.0,0.0,0.0,0.0,0.0,0.0,0.0,0.0,0.0,0.0,0.0,0.0,0.0,0.0,0.0,0.0,0.0,0.0,0.0,0.0,0.0,0.0,0.0,0.0,0.0,0.0,0.0,BCC
Al0.8CoCrNiSi0.2,5,0.0,0.0,0.0,0.0,0.0,0.0,0.0,0.2,0.05,0.0,0.0,0.0,0.0,0.0,0.25,0.0,0.0,0.25,0.25,0.0,0.0,0.0,0.0,0.0,0.0,0.0,0.0,0.0,0.0,0.0,0.0,0.0,0.0,0.0,0.0,0.0,0.0,0.0,0.0,0.0,0.0,0.0,0.0,0.0,0.0,0.0,0.0,0.0,0.0,0.0,0.0,0.0,0.0,BCC+IM
AlCoCu0.5FeNi,5,0.0,0.0,0.0,0.0,0.0,0.0,0.0,0.2222222222222222,0.0,0.0,0.0,0.0,0.0,0.0,0.0,0.0,0.2222222222222222,0.2222222222222222,0.2222222222222222,0.1111111111111111,0.0,0.0,0.0,0.0,0.0,0.0,0.0,0.0,0.0,0.0,0.0,0.0,0.0,0.0,0.0,0.0,0.0,0.0,0.0,0.0,0.0,0.0,0.0,0.0,0.0,0.0,0.0,0.0,0.0,0.0,0.0,0.0,0.0,BCC+FCC
AlCo3CuFeNi,5,0.0,0.0,0.0,0.0,0.0,0.0,0.0,0.1428571428571428,0.0,0.0,0.0,0.0,0.0,0.0,0.0,0.0,0.1428571428571428,0.4285714285714285,0.1428571428571428,0.1428571428571428,0.0,0.0,0.0,0.0,0.0,0.0,0.0,0.0,0.0,0.0,0.0,0.0,0.0,0.0,0.0,0.0,0.0,0.0,0.0,0.0,0.0,0.0,0.0,0.0,0.0,0.0,0.0,0.0,0.0,0.0,0.0,0.0,0.0,FCC
AlCoCuFeNiSi,6,0.0,0.0,0.0,0.0,0.0,0.0,0.0,0.1666666666666666,0.1666666666666666,0.0,0.0,0.0,0.0,0.0,0.0,0.0,0.1666666666666666,0.1666666666666666,0.1666666666666666,0.1666666666666666,0.0,0.0,0.0,0.0,0.0,0.0,0.0,0.0,0.0,0.0,0.0,0.0,0.0,0.0,0.0,0.0,0.0,0.0,0.0,0.0,0.0,0.0,0.0,0.0,0.0,0.0,0.0,0.0,0.0,0.0,0.0,0.0,0.0,BCC+FCC
AlCoCuFeNiTi,6,0.0,0.0,0.0,0.0,0.0,0.0,0.0,0.1666666666666666,0.0,0.0,0.0,0.0,0.1666666666666666,0.0,0.0,0.0,0.1666666666666666,0.1666666666666666,0.1666666666666666,0.1666666666666666,0.0,0.0,0.0,0.0,0.0,0.0,0.0,0.0,0.0,0.0,0.0,0.0,0.0,0.0,0.0,0.0,0.0,0.0,0.0,0.0,0.0,0.0,0.0,0.0,0.0,0.0,0.0,0.0,0.0,0.0,0.0,0.0,0.0,BCC+FCC
AlCoCuNi,4,0.0,0.0,0.0,0.0,0.0,0.0,0.0,0.25,0.0,0.0,0.0,0.0,0.0,0.0,0.0,0.0,0.0,0.25,0.25,0.25,0.0,0.0,0.0,0.0,0.0,0.0,0.0,0.0,0.0,0.0,0.0,0.0,0.0,0.0,0.0,0.0,0.0,0.0,0.0,0.0,0.0,0.0,0.0,0.0,0.0,0.0,0.0,0.0,0.0,0.0,0.0,0.0,0.0,BCC+FCC
AlCoCuNiTiZn,6,0.0,0.0,0.0,0.0,0.0,0.0,0.0,0.1666666666666666,0.0,0.0,0.0,0.0,0.1666666666666666,0.0,0.0,0.0,0.0,0.1666666666666666,0.1666666666666666,0.1666666666666666,0.1666666666666666,0.0,0.0,0.0,0.0,0.0,0.0,0.0,0.0,0.0,0.0,0.0,0.0,0.0,0.0,0.0,0.0,0.0,0.0,0.0,0.0,0.0,0.0,0.0,0.0,0.0,0.0,0.0,0.0,0.0,0.0,0.0,0.0,BCC+FCC
Al0.25CoFeNi,4,0.0,0.0,0.0,0.0,0.0,0.0,0.0,0.0769230769230769,0.0,0.0,0.0,0.0,0.0,0.0,0.0,0.0,0.3076923076923077,0.3076923076923077,0.3076923076923077,0.0,0.0,0.0,0.0,0.0,0.0,0.0,0.0,0.0,0.0,0.0,0.0,0.0,0.0,0.0,0.0,0.0,0.0,0.0,0.0,0.0,0.0,0.0,0.0,0.0,0.0,0.0,0.0,0.0,0.0,0.0,0.0,0.0,0.0,FCC
AlCoFeNiTi,5,0.0,0.0,0.0,0.0,0.0,0.0,0.0,0.2,0.0,0.0,0.0,0.0,0.2,0.0,0.0,0.0,0.2,0.2,0.2,0.0,0.0,0.0,0.0,0.0,0.0,0.0,0.0,0.0,0.0,0.0,0.0,0.0,0.0,0.0,0.0,0.0,0.0,0.0,0.0,0.0,0.0,0.0,0.0,0.0,0.0,0.0,0.0,0.0,0.0,0.0,0.0,0.0,0.0,BCC
Al0.5CrCuFeMnNi,6,0.0,0.0,0.0,0.0,0.0,0.0,0.0,0.0909090909090909,0.0,0.0,0.0,0.0,0.0,0.0,0.1818181818181818,0.1818181818181818,0.1818181818181818,0.0,0.1818181818181818,0.1818181818181818,0.0,0.0,0.0,0.0,0.0,0.0,0.0,0.0,0.0,0.0,0.0,0.0,0.0,0.0,0.0,0.0,0.0,0.0,0.0,0.0,0.0,0.0,0.0,0.0,0.0,0.0,0.0,0.0,0.0,0.0,0.0,0.0,0.0,BCC+FCC
Al0.8CrCuFe1.5MnNi,6,0.0,0.0,0.0,0.0,0.0,0.0,0.0,0.126984126984127,0.0,0.0,0.0,0.0,0.0,0.0,0.1587301587301587,0.1587301587301587,0.2380952380952381,0.0,0.1587301587301587,0.1587301587301587,0.0,0.0,0.0,0.0,0.0,0.0,0.0,0.0,0.0,0.0,0.0,0.0,0.0,0.0,0.0,0.0,0.0,0.0,0.0,0.0,0.0,0.0,0.0,0.0,0.0,0.0,0.0,0.0,0.0,0.0,0.0,0.0,0.0,BCC+FCC
Al0.2CrCuFeNi,5,0.0,0.0,0.0,0.0,0.0,0.0,0.0,0.0476190476190476,0.0,0.0,0.0,0.0,0.0,0.0,0.238095238095238,0.0,0.238095238095238,0.0,0.238095238095238,0.238095238095238,0.0,0.0,0.0,0.0,0.0,0.0,0.0,0.0,0.0,0.0,0.0,0.0,0.0,0.0,0.0,0.0,0.0,0.0,0.0,0.0,0.0,0.0,0.0,0.0,0.0,0.0,0.0,0.0,0.0,0.0,0.0,0.0,0.0,FCC
Al0.2CrCuFeNi2,5,0.0,0.0,0.0,0.0,0.0,0.0,0.0,0.0384615384615384,0.0,0.0,0.0,0.0,0.0,0.0,0.1923076923076923,0.0,0.1923076923076923,0.0,0.3846153846153846,0.1923076923076923,0.0,0.0,0.0,0.0,0.0,0.0,0.0,0.0,0.0,0.0,0.0,0.0,0.0,0.0,0.0,0.0,0.0,0.0,0.0,0.0,0.0,0.0,0.0,0.0,0.0,0.0,0.0,0.0,0.0,0.0,0.0,0.0,0.0,FCC
Al0.4CrCuFeNi,5,0.0,0.0,0.0,0.0,0.0,0.0,0.0,0.0909090909090909,0.0,0.0,0.0,0.0,0.0,0.0,0.2272727272727272,0.0,0.2272727272727272,0.0,0.2272727272727272,0.2272727272727272,0.0,0.0,0.0,0.0,0.0,0.0,0.0,0.0,0.0,0.0,0.0,0.0,0.0,0.0,0.0,0.0,0.0,0.0,0.0,0.0,0.0,0.0,0.0,0.0,0.0,0.0,0.0,0.0,0.0,0.0,0.0,0.0,0.0,FCC
Al0.4CrCuFeNi2,5,0.0,0.0,0.0,0.0,0.0,0.0,0.0,0.074074074074074,0.0,0.0,0.0,0.0,0.0,0.0,0.1851851851851851,0.0,0.1851851851851851,0.0,0.3703703703703703,0.1851851851851851,0.0,0.0,0.0,0.0,0.0,0.0,0.0,0.0,0.0,0.0,0.0,0.0,0.0,0.0,0.0,0.0,0.0,0.0,0.0,0.0,0.0,0.0,0.0,0.0,0.0,0.0,0.0,0.0,0.0,0.0,0.0,0.0,0.0,FCC
Al0.5CrCuFeNi,5,0.0,0.0,0.0,0.0,0.0,0.0,0.0,0.1111111111111111,0.0,0.0,0.0,0.0,0.0,0.0,0.2222222222222222,0.0,0.2222222222222222,0.0,0.2222222222222222,0.2222222222222222,0.0,0.0,0.0,0.0,0.0,0.0,0.0,0.0,0.0,0.0,0.0,0.0,0.0,0.0,0.0,0.0,0.0,0.0,0.0,0.0,0.0,0.0,0.0,0.0,0.0,0.0,0.0,0.0,0.0,0.0,0.0,0.0,0.0,FCC
Al0.6CrCuFeNi2,5,0.0,0.0,0.0,0.0,0.0,0.0,0.0,0.1071428571428571,0.0,0.0,0.0,0.0,0.0,0.0,0.1785714285714285,0.0,0.1785714285714285,0.0,0.3571428571428571,0.1785714285714285,0.0,0.0,0.0,0.0,0.0,0.0,0.0,0.0,0.0,0.0,0.0,0.0,0.0,0.0,0.0,0.0,0.0,0.0,0.0,0.0,0.0,0.0,0.0,0.0,0.0,0.0,0.0,0.0,0.0,0.0,0.0,0.0,0.0,FCC
Al0.7CrCuFeNi,5,0.0,0.0,0.0,0.0,0.0,0.0,0.0,0.1489361702127659,0.0,0.0,0.0,0.0,0.0,0.0,0.2127659574468085,0.0,0.2127659574468085,0.0,0.2127659574468085,0.2127659574468085,0.0,0.0,0.0,0.0,0.0,0.0,0.0,0.0,0.0,0.0,0.0,0.0,0.0,0.0,0.0,0.0,0.0,0.0,0.0,0.0,0.0,0.0,0.0,0.0,0.0,0.0,0.0,0.0,0.0,0.0,0.0,0.0,0.0,FCC
Al0.8CrCuFeNi,5,0.0,0.0,0.0,0.0,0.0,0.0,0.0,0.1666666666666666,0.0,0.0,0.0,0.0,0.0,0.0,0.2083333333333333,0.0,0.2083333333333333,0.0,0.2083333333333333,0.2083333333333333,0.0,0.0,0.0,0.0,0.0,0.0,0.0,0.0,0.0,0.0,0.0,0.0,0.0,0.0,0.0,0.0,0.0,0.0,0.0,0.0,0.0,0.0,0.0,0.0,0.0,0.0,0.0,0.0,0.0,0.0,0.0,0.0,0.0,BCC+FCC
AlCrCuFeNi2,5,0.0,0.0,0.0,0.0,0.0,0.0,0.0,0.1666666666666666,0.0,0.0,0.0,0.0,0.0,0.0,0.1666666666666666,0.0,0.1666666666666666,0.0,0.3333333333333333,0.1666666666666666,0.0,0.0,0.0,0.0,0.0,0.0,0.0,0.0,0.0,0.0,0.0,0.0,0.0,0.0,0.0,0.0,0.0,0.0,0.0,0.0,0.0,0.0,0.0,0.0,0.0,0.0,0.0,0.0,0.0,0.0,0.0,0.0,0.0,BCC+FCC
Al1.2CrCuFeNi2,5,0.0,0.0,0.0,0.0,0.0,0.0,0.0,0.1935483870967742,0.0,0.0,0.0,0.0,0.0,0.0,0.1612903225806451,0.0,0.1612903225806451,0.0,0.3225806451612903,0.1612903225806451,0.0,0.0,0.0,0.0,0.0,0.0,0.0,0.0,0.0,0.0,0.0,0.0,0.0,0.0,0.0,0.0,0.0,0.0,0.0,0.0,0.0,0.0,0.0,0.0,0.0,0.0,0.0,0.0,0.0,0.0,0.0,0.0,0.0,BCC+FCC
Al0.3CrFe1.5MnNi0.6,5,0.0,0.0,0.0,0.0,0.0,0.0,0.0,0.0681818181818181,0.0,0.0,0.0,0.0,0.0,0.0,0.2272727272727273,0.2272727272727273,0.3409090909090909,0.0,0.1363636363636363,0.0,0.0,0.0,0.0,0.0,0.0,0.0,0.0,0.0,0.0,0.0,0.0,0.0,0.0,0.0,0.0,0.0,0.0,0.0,0.0,0.0,0.0,0.0,0.0,0.0,0.0,0.0,0.0,0.0,0.0,0.0,0.0,0.0,0.0,BCC+FCC+IM
Al0.3CrFe1.5MnNi0.7,5,0.0,0.0,0.0,0.0,0.0,0.0,0.0,0.0666666666666666,0.0,0.0,0.0,0.0,0.0,0.0,0.2222222222222222,0.2222222222222222,0.3333333333333333,0.0,0.1555555555555555,0.0,0.0,0.0,0.0,0.0,0.0,0.0,0.0,0.0,0.0,0.0,0.0,0.0,0.0,0.0,0.0,0.0,0.0,0.0,0.0,0.0,0.0,0.0,0.0,0.0,0.0,0.0,0.0,0.0,0.0,0.0,0.0,0.0,0.0,BCC+FCC+IM
Al0.3CrFe1.5MnNi0.8,5,0.0,0.0,0.0,0.0,0.0,0.0,0.0,0.0652173913043478,0.0,0.0,0.0,0.0,0.0,0.0,0.2173913043478261,0.2173913043478261,0.3260869565217391,0.0,0.1739130434782609,0.0,0.0,0.0,0.0,0.0,0.0,0.0,0.0,0.0,0.0,0.0,0.0,0.0,0.0,0.0,0.0,0.0,0.0,0.0,0.0,0.0,0.0,0.0,0.0,0.0,0.0,0.0,0.0,0.0,0.0,0.0,0.0,0.0,0.0,BCC+FCC+IM
Al0.3CrFe1.5MnNi0.9,5,0.0,0.0,0.0,0.0,0.0,0.0,0.0,0.0638297872340425,0.0,0.0,0.0,0.0,0.0,0.0,0.2127659574468085,0.2127659574468085,0.3191489361702127,0.0,0.1914893617021276,0.0,0.0,0.0,0.0,0.0,0.0,0.0,0.0,0.0,0.0,0.0,0.0,0.0,0.0,0.0,0.0,0.0,0.0,0.0,0.0,0.0,0.0,0.0,0.0,0.0,0.0,0.0,0.0,0.0,0.0,0.0,0.0,0.0,0.0,BCC+FCC
Al0.3CrFe1.5MnNi0.10,5,0.0,0.0,0.0,0.0,0.0,0.0,0.0,0.0769230769230769,0.0,0.0,0.0,0.0,0.0,0.0,0.2564102564102564,0.2564102564102564,0.3846153846153846,0.0,0.0256410256410256,0.0,0.0,0.0,0.0,0.0,0.0,0.0,0.0,0.0,0.0,0.0,0.0,0.0,0.0,0.0,0.0,0.0,0.0,0.0,0.0,0.0,0.0,0.0,0.0,0.0,0.0,0.0,0.0,0.0,0.0,0.0,0.0,0.0,0.0,BCC+FCC+IM
Al0.5CrFe1.5MnNi0.5,5,0.0,0.0,0.0,0.0,0.0,0.0,0.0,0.1111111111111111,0.0,0.0,0.0,0.0,0.0,0.0,0.2222222222222222,0.2222222222222222,0.3333333333333333,0.0,0.1111111111111111,0.0,0.0,0.0,0.0,0.0,0.0,0.0,0.0,0.0,0.0,0.0,0.0,0.0,0.0,0.0,0.0,0.0,0.0,0.0,0.0,0.0,0.0,0.0,0.0,0.0,0.0,0.0,0.0,0.0,0.0,0.0,0.0,0.0,0.0,BCC
Al0.5CrFe1.5MnNi0.6,5,0.0,0.0,0.0,0.0,0.0,0.0,0.0,0.108695652173913,0.0,0.0,0.0,0.0,0.0,0.0,0.2173913043478261,0.2173913043478261,0.3260869565217391,0.0,0.1304347826086956,0.0,0.0,0.0,0.0,0.0,0.0,0.0,0.0,0.0,0.0,0.0,0.0,0.0,0.0,0.0,0.0,0.0,0.0,0.0,0.0,0.0,0.0,0.0,0.0,0.0,0.0,0.0,0.0,0.0,0.0,0.0,0.0,0.0,0.0,BCC+IM
Al0.5CrFe1.5MnNi0.7,5,0.0,0.0,0.0,0.0,0.0,0.0,0.0,0.1063829787234042,0.0,0.0,0.0,0.0,0.0,0.0,0.2127659574468085,0.2127659574468085,0.3191489361702127,0.0,0.1489361702127659,0.0,0.0,0.0,0.0,0.0,0.0,0.0,0.0,0.0,0.0,0.0,0.0,0.0,0.0,0.0,0.0,0.0,0.0,0.0,0.0,0.0,0.0,0.0,0.0,0.0,0.0,0.0,0.0,0.0,0.0,0.0,0.0,0.0,0.0,BCC+IM
Al0.5CrFe1.5MnNi0.8,5,0.0,0.0,0.0,0.0,0.0,0.0,0.0,0.1041666666666666,0.0,0.0,0.0,0.0,0.0,0.0,0.2083333333333333,0.2083333333333333,0.3125,0.0,0.1666666666666666,0.0,0.0,0.0,0.0,0.0,0.0,0.0,0.0,0.0,0.0,0.0,0.0,0.0,0.0,0.0,0.0,0.0,0.0,0.0,0.0,0.0,0.0,0.0,0.0,0.0,0.0,0.0,0.0,0.0,0.0,0.0,0.0,0.0,0.0,BCC+IM
Al0.5CrFe1.5MnNi0.9,5,0.0,0.0,0.0,0.0,0.0,0.0,0.0,0.1020408163265306,0.0,0.0,0.0,0.0,0.0,0.0,0.2040816326530612,0.2040816326530612,0.3061224489795918,0.0,0.183673469387755,0.0,0.0,0.0,0.0,0.0,0.0,0.0,0.0,0.0,0.0,0.0,0.0,0.0,0.0,0.0,0.0,0.0,0.0,0.0,0.0,0.0,0.0,0.0,0.0,0.0,0.0,0.0,0.0,0.0,0.0,0.0,0.0,0.0,0.0,BCC
Al0.5CrFe1.5MnNi0.10,5,0.0,0.0,0.0,0.0,0.0,0.0,0.0,0.1219512195121951,0.0,0.0,0.0,0.0,0.0,0.0,0.2439024390243902,0.2439024390243902,0.3658536585365854,0.0,0.024390243902439,0.0,0.0,0.0,0.0,0.0,0.0,0.0,0.0,0.0,0.0,0.0,0.0,0.0,0.0,0.0,0.0,0.0,0.0,0.0,0.0,0.0,0.0,0.0,0.0,0.0,0.0,0.0,0.0,0.0,0.0,0.0,0.0,0.0,0.0,BCC+IM
Al0.8CrFe1.5MnNi0.5,5,0.0,0.0,0.0,0.0,0.0,0.0,0.0,0.1666666666666666,0.0,0.0,0.0,0.0,0.0,0.0,0.2083333333333333,0.2083333333333333,0.3125,0.0,0.1041666666666666,0.0,0.0,0.0,0.0,0.0,0.0,0.0,0.0,0.0,0.0,0.0,0.0,0.0,0.0,0.0,0.0,0.0,0.0,0.0,0.0,0.0,0.0,0.0,0.0,0.0,0.0,0.0,0.0,0.0,0.0,0.0,0.0,0.0,0.0,BCC
Al0.8CrFe1.5MnNi0.6,5,0.0,0.0,0.0,0.0,0.0,0.0,0.0,0.163265306122449,0.0,0.0,0.0,0.0,0.0,0.0,0.2040816326530612,0.2040816326530612,0.3061224489795918,0.0,0.1224489795918367,0.0,0.0,0.0,0.0,0.0,0.0,0.0,0.0,0.0,0.0,0.0,0.0,0.0,0.0,0.0,0.0,0.0,0.0,0.0,0.0,0.0,0.0,0.0,0.0,0.0,0.0,0.0,0.0,0.0,0.0,0.0,0.0,0.0,0.0,BCC
Al1.2CrFe1.5MnNi0.5,5,0.0,0.0,0.0,0.0,0.0,0.0,0.0,0.2307692307692307,0.0,0.0,0.0,0.0,0.0,0.0,0.1923076923076923,0.1923076923076923,0.2884615384615384,0.0,0.0961538461538461,0.0,0.0,0.0,0.0,0.0,0.0,0.0,0.0,0.0,0.0,0.0,0.0,0.0,0.0,0.0,0.0,0.0,0.0,0.0,0.0,0.0,0.0,0.0,0.0,0.0,0.0,0.0,0.0,0.0,0.0,0.0,0.0,0.0,0.0,BCC
Al1.2CrFe1.5MnNi0.6,5,0.0,0.0,0.0,0.0,0.0,0.0,0.0,0.2264150943396226,0.0,0.0,0.0,0.0,0.0,0.0,0.1886792452830188,0.1886792452830188,0.2830188679245283,0.0,0.1132075471698113,0.0,0.0,0.0,0.0,0.0,0.0,0.0,0.0,0.0,0.0,0.0,0.0,0.0,0.0,0.0,0.0,0.0,0.0,0.0,0.0,0.0,0.0,0.0,0.0,0.0,0.0,0.0,0.0,0.0,0.0,0.0,0.0,0.0,0.0,BCC+IM
Al0.15CrFe1.5Ni0.5,4,0.0,0.0,0.0,0.0,0.0,0.0,0.0,0.0476190476190476,0.0,0.0,0.0,0.0,0.0,0.0,0.3174603174603174,0.0,0.4761904761904762,0.0,0.1587301587301587,0.0,0.0,0.0,0.0,0.0,0.0,0.0,0.0,0.0,0.0,0.0,0.0,0.0,0.0,0.0,0.0,0.0,0.0,0.0,0.0,0.0,0.0,0.0,0.0,0.0,0.0,0.0,0.0,0.0,0.0,0.0,0.0,0.0,0.0,BCC
Al0.2CrFe1.5Ni0.5,4,0.0,0.0,0.0,0.0,0.0,0.0,0.0,0.0625,0.0,0.0,0.0,0.0,0.0,0.0,0.3125,0.0,0.46875,0.0,0.15625,0.0,0.0,0.0,0.0,0.0,0.0,0.0,0.0,0.0,0.0,0.0,0.0,0.0,0.0,0.0,0.0,0.0,0.0,0.0,0.0,0.0,0.0,0.0,0.0,0.0,0.0,0.0,0.0,0.0,0.0,0.0,0.0,0.0,0.0,BCC
Al0.5CrFeNiTiV,6,0.0,0.0,0.0,0.0,0.0,0.0,0.0,0.0909090909090909,0.0,0.0,0.0,0.0,0.1818181818181818,0.1818181818181818,0.1818181818181818,0.0,0.1818181818181818,0.0,0.1818181818181818,0.0,0.0,0.0,0.0,0.0,0.0,0.0,0.0,0.0,0.0,0.0,0.0,0.0,0.0,0.0,0.0,0.0,0.0,0.0,0.0,0.0,0.0,0.0,0.0,0.0,0.0,0.0,0.0,0.0,0.0,0.0,0.0,0.0,0.0,IM
CoCrCuFeMnNi,6,0.0,0.0,0.0,0.0,0.0,0.0,0.0,0.0,0.0,0.0,0.0,0.0,0.0,0.0,0.1666666666666666,0.1666666666666666,0.1666666666666666,0.1666666666666666,0.1666666666666666,0.1666666666666666,0.0,0.0,0.0,0.0,0.0,0.0,0.0,0.0,0.0,0.0,0.0,0.0,0.0,0.0,0.0,0.0,0.0,0.0,0.0,0.0,0.0,0.0,0.0,0.0,0.0,0.0,0.0,0.0,0.0,0.0,0.0,0.0,0.0,FCC
CoCrCuFeMnNiTiV,8,0.0,0.0,0.0,0.0,0.0,0.0,0.0,0.0,0.0,0.0,0.0,0.0,0.125,0.125,0.125,0.125,0.125,0.125,0.125,0.125,0.0,0.0,0.0,0.0,0.0,0.0,0.0,0.0,0.0,0.0,0.0,0.0,0.0,0.0,0.0,0.0,0.0,0.0,0.0,0.0,0.0,0.0,0.0,0.0,0.0,0.0,0.0,0.0,0.0,0.0,0.0,0.0,0.0,BCC+FCC+IM
CoCrCu0.5FeNi,5,0.0,0.0,0.0,0.0,0.0,0.0,0.0,0.0,0.0,0.0,0.0,0.0,0.0,0.0,0.2222222222222222,0.0,0.2222222222222222,0.2222222222222222,0.2222222222222222,0.1111111111111111,0.0,0.0,0.0,0.0,0.0,0.0,0.0,0.0,0.0,0.0,0.0,0.0,0.0,0.0,0.0,0.0,0.0,0.0,0.0,0.0,0.0,0.0,0.0,0.0,0.0,0.0,0.0,0.0,0.0,0.0,0.0,0.0,0.0,FCC
CoCrCuFeNi,5,0.0,0.0,0.0,0.0,0.0,0.0,0.0,0.0,0.0,0.0,0.0,0.0,0.0,0.0,0.2,0.0,0.2,0.2,0.2,0.2,0.0,0.0,0.0,0.0,0.0,0.0,0.0,0.0,0.0,0.0,0.0,0.0,0.0,0.0,0.0,0.0,0.0,0.0,0.0,0.0,0.0,0.0,0.0,0.0,0.0,0.0,0.0,0.0,0.0,0.0,0.0,0.0,0.0,FCC
CoCrCuFeNiTi0.5,6,0.0,0.0,0.0,0.0,0.0,0.0,0.0,0.0,0.0,0.0,0.0,0.0,0.0909090909090909,0.0,0.1818181818181818,0.0,0.1818181818181818,0.1818181818181818,0.1818181818181818,0.1818181818181818,0.0,0.0,0.0,0.0,0.0,0.0,0.0,0.0,0.0,0.0,0.0,0.0,0.0,0.0,0.0,0.0,0.0,0.0,0.0,0.0,0.0,0.0,0.0,0.0,0.0,0.0,0.0,0.0,0.0,0.0,0.0,0.0,0.0,FCC
CoCrCuFeNiTi0.6,6,0.0,0.0,0.0,0.0,0.0,0.0,0.0,0.0,0.0,0.0,0.0,0.0,0.1071428571428571,0.0,0.1785714285714285,0.0,0.1785714285714285,0.1785714285714285,0.1785714285714285,0.1785714285714285,0.0,0.0,0.0,0.0,0.0,0.0,0.0,0.0,0.0,0.0,0.0,0.0,0.0,0.0,0.0,0.0,0.0,0.0,0.0,0.0,0.0,0.0,0.0,0.0,0.0,0.0,0.0,0.0,0.0,0.0,0.0,0.0,0.0,FCC
CoCrFeGeMnNi,6,0.0,0.0,0.0,0.0,0.0,0.0,0.0,0.0,0.0,0.0,0.0,0.0,0.0,0.0,0.1666666666666666,0.1666666666666666,0.1666666666666666,0.1666666666666666,0.1666666666666666,0.0,0.0,0.0,0.1666666666666666,0.0,0.0,0.0,0.0,0.0,0.0,0.0,0.0,0.0,0.0,0.0,0.0,0.0,0.0,0.0,0.0,0.0,0.0,0.0,0.0,0.0,0.0,0.0,0.0,0.0,0.0,0.0,0.0,0.0,0.0,BCC+FCC
Co0.25Cr0.25FeMn,4,0.0,0.0,0.0,0.0,0.0,0.0,0.0,0.0,0.0,0.0,0.0,0.0,0.0,0.0,0.1,0.4,0.4,0.1,0.0,0.0,0.0,0.0,0.0,0.0,0.0,0.0,0.0,0.0,0.0,0.0,0.0,0.0,0.0,0.0,0.0,0.0,0.0,0.0,0.0,0.0,0.0,0.0,0.0,0.0,0.0,0.0,0.0,0.0,0.0,0.0,0.0,0.0,0.0,FCC
CoCrFeMnNbNi,6,0.0,0.0,0.0,0.0,0.0,0.0,0.0,0.0,0.0,0.0,0.0,0.0,0.0,0.0,0.1666666666666666,0.1666666666666666,0.1666666666666666,0.1666666666666666,0.1666666666666666,0.0,0.0,0.0,0.0,0.0,0.0,0.0,0.1666666666666666,0.0,0.0,0.0,0.0,0.0,0.0,0.0,0.0,0.0,0.0,0.0,0.0,0.0,0.0,0.0,0.0,0.0,0.0,0.0,0.0,0.0,0.0,0.0,0.0,0.0,0.0,FCC
Co0.5CrFeMn1.5Ni,5,0.0,0.0,0.0,0.0,0.0,0.0,0.0,0.0,0.0,0.0,0.0,0.0,0.0,0.0,0.2,0.3,0.2,0.1,0.2,0.0,0.0,0.0,0.0,0.0,0.0,0.0,0.0,0.0,0.0,0.0,0.0,0.0,0.0,0.0,0.0,0.0,0.0,0.0,0.0,0.0,0.0,0.0,0.0,0.0,0.0,0.0,0.0,0.0,0.0,0.0,0.0,0.0,0.0,FCC+IM
CoCr0.4Fe8Mn5.4Ni5.2,5,0.0,0.0,0.0,0.0,0.0,0.0,0.0,0.0,0.0,0.0,0.0,0.0,0.0,0.0,0.02,0.27,0.4,0.05,0.26,0.0,0.0,0.0,0.0,0.0,0.0,0.0,0.0,0.0,0.0,0.0,0.0,0.0,0.0,0.0,0.0,0.0,0.0,0.0,0.0,0.0,0.0,0.0,0.0,0.0,0.0,0.0,0.0,0.0,0.0,0.0,0.0,0.0,0.0,FCC
CoCr0.4Fe8Mn5.4Ni5.3,5,0.0,0.0,0.0,0.0,0.0,0.0,0.0,0.0,0.0,0.0,0.0,0.0,0.0,0.0,0.0199004975124378,0.2686567164179104,0.3980099502487562,0.0497512437810945,0.2636815920398009,0.0,0.0,0.0,0.0,0.0,0.0,0.0,0.0,0.0,0.0,0.0,0.0,0.0,0.0,0.0,0.0,0.0,0.0,0.0,0.0,0.0,0.0,0.0,0.0,0.0,0.0,0.0,0.0,0.0,0.0,0.0,0.0,0.0,0.0,FCC
CoCr0.4Fe8Mn5.4Ni5.4,5,0.0,0.0,0.0,0.0,0.0,0.0,0.0,0.0,0.0,0.0,0.0,0.0,0.0,0.0,0.0198019801980198,0.2673267326732673,0.396039603960396,0.0495049504950495,0.2673267326732673,0.0,0.0,0.0,0.0,0.0,0.0,0.0,0.0,0.0,0.0,0.0,0.0,0.0,0.0,0.0,0.0,0.0,0.0,0.0,0.0,0.0,0.0,0.0,0.0,0.0,0.0,0.0,0.0,0.0,0.0,0.0,0.0,0.0,0.0,FCC
CoCr0.75FeMn0.75Ni,5,0.0,0.0,0.0,0.0,0.0,0.0,0.0,0.0,0.0,0.0,0.0,0.0,0.0,0.0,0.1666666666666666,0.1666666666666666,0.2222222222222222,0.2222222222222222,0.2222222222222222,0.0,0.0,0.0,0.0,0.0,0.0,0.0,0.0,0.0,0.0,0.0,0.0,0.0,0.0,0.0,0.0,0.0,0.0,0.0,0.0,0.0,0.0,0.0,0.0,0.0,0.0,0.0,0.0,0.0,0.0,0.0,0.0,0.0,0.0,FCC
CoCrFe0.5Mn0.5Ni1.5,5,0.0,0.0,0.0,0.0,0.0,0.0,0.0,0.0,0.0,0.0,0.0,0.0,0.0,0.0,0.2222222222222222,0.1111111111111111,0.1111111111111111,0.2222222222222222,0.3333333333333333,0.0,0.0,0.0,0.0,0.0,0.0,0.0,0.0,0.0,0.0,0.0,0.0,0.0,0.0,0.0,0.0,0.0,0.0,0.0,0.0,0.0,0.0,0.0,0.0,0.0,0.0,0.0,0.0,0.0,0.0,0.0,0.0,0.0,0.0,FCC
CoCrFeMnNi,5,0.0,0.0,0.0,0.0,0.0,0.0,0.0,0.0,0.0,0.0,0.0,0.0,0.0,0.0,0.2,0.2,0.2,0.2,0.2,0.0,0.0,0.0,0.0,0.0,0.0,0.0,0.0,0.0,0.0,0.0,0.0,0.0,0.0,0.0,0.0,0.0,0.0,0.0,0.0,0.0,0.0,0.0,0.0,0.0,0.0,0.0,0.0,0.0,0.0,0.0,0.0,0.0,0.0,FCC
CoCr1.25FeMn0.25Ni,5,0.0,0.0,0.0,0.0,0.0,0.0,0.0,0.0,0.0,0.0,0.0,0.0,0.0,0.0,0.2777777777777778,0.0555555555555555,0.2222222222222222,0.2222222222222222,0.2222222222222222,0.0,0.0,0.0,0.0,0.0,0.0,0.0,0.0,0.0,0.0,0.0,0.0,0.0,0.0,0.0,0.0,0.0,0.0,0.0,0.0,0.0,0.0,0.0,0.0,0.0,0.0,0.0,0.0,0.0,0.0,0.0,0.0,0.0,0.0,FCC
CoCr1.3FeMnNi0.7,5,0.0,0.0,0.0,0.0,0.0,0.0,0.0,0.0,0.0,0.0,0.0,0.0,0.0,0.0,0.26,0.2,0.2,0.2,0.1399999999999999,0.0,0.0,0.0,0.0,0.0,0.0,0.0,0.0,0.0,0.0,0.0,0.0,0.0,0.0,0.0,0.0,0.0,0.0,0.0,0.0,0.0,0.0,0.0,0.0,0.0,0.0,0.0,0.0,0.0,0.0,0.0,0.0,0.0,0.0,FCC
CoCr1.3FeMnNi0.8,5,0.0,0.0,0.0,0.0,0.0,0.0,0.0,0.0,0.0,0.0,0.0,0.0,0.0,0.0,0.2549019607843137,0.196078431372549,0.196078431372549,0.196078431372549,0.1568627450980392,0.0,0.0,0.0,0.0,0.0,0.0,0.0,0.0,0.0,0.0,0.0,0.0,0.0,0.0,0.0,0.0,0.0,0.0,0.0,0.0,0.0,0.0,0.0,0.0,0.0,0.0,0.0,0.0,0.0,0.0,0.0,0.0,0.0,0.0,FCC
CoCr1.3FeMnNi0.9,5,0.0,0.0,0.0,0.0,0.0,0.0,0.0,0.0,0.0,0.0,0.0,0.0,0.0,0.0,0.25,0.1923076923076923,0.1923076923076923,0.1923076923076923,0.173076923076923,0.0,0.0,0.0,0.0,0.0,0.0,0.0,0.0,0.0,0.0,0.0,0.0,0.0,0.0,0.0,0.0,0.0,0.0,0.0,0.0,0.0,0.0,0.0,0.0,0.0,0.0,0.0,0.0,0.0,0.0,0.0,0.0,0.0,0.0,FCC+IM
CoCr1.3FeMnNi0.10,5,0.0,0.0,0.0,0.0,0.0,0.0,0.0,0.0,0.0,0.0,0.0,0.0,0.0,0.0,0.2954545454545455,0.2272727272727273,0.2272727272727273,0.2272727272727273,0.0227272727272727,0.0,0.0,0.0,0.0,0.0,0.0,0.0,0.0,0.0,0.0,0.0,0.0,0.0,0.0,0.0,0.0,0.0,0.0,0.0,0.0,0.0,0.0,0.0,0.0,0.0,0.0,0.0,0.0,0.0,0.0,0.0,0.0,0.0,0.0,FCC+IM
Co1.4CrFeMnNi,5,0.0,0.0,0.0,0.0,0.0,0.0,0.0,0.0,0.0,0.0,0.0,0.0,0.0,0.0,0.1851851851851851,0.1851851851851851,0.1851851851851851,0.2592592592592592,0.1851851851851851,0.0,0.0,0.0,0.0,0.0,0.0,0.0,0.0,0.0,0.0,0.0,0.0,0.0,0.0,0.0,0.0,0.0,0.0,0.0,0.0,0.0,0.0,0.0,0.0,0.0,0.0,0.0,0.0,0.0,0.0,0.0,0.0,0.0,0.0,FCC
Co1.5Cr0.5FeMn0.5Ni,5,0.0,0.0,0.0,0.0,0.0,0.0,0.0,0.0,0.0,0.0,0.0,0.0,0.0,0.0,0.1111111111111111,0.1111111111111111,0.2222222222222222,0.3333333333333333,0.2222222222222222,0.0,0.0,0.0,0.0,0.0,0.0,0.0,0.0,0.0,0.0,0.0,0.0,0.0,0.0,0.0,0.0,0.0,0.0,0.0,0.0,0.0,0.0,0.0,0.0,0.0,0.0,0.0,0.0,0.0,0.0,0.0,0.0,0.0,0.0,FCC
CoCrFeMnNiV0.25,6,0.0,0.0,0.0,0.0,0.0,0.0,0.0,0.0,0.0,0.0,0.0,0.0,0.0,0.0476190476190476,0.1904761904761904,0.1904761904761904,0.1904761904761904,0.1904761904761904,0.1904761904761904,0.0,0.0,0.0,0.0,0.0,0.0,0.0,0.0,0.0,0.0,0.0,0.0,0.0,0.0,0.0,0.0,0.0,0.0,0.0,0.0,0.0,0.0,0.0,0.0,0.0,0.0,0.0,0.0,0.0,0.0,0.0,0.0,0.0,0.0,FCC
CoCrFeMnNiV0.26,6,0.0,0.0,0.0,0.0,0.0,0.0,0.0,0.0,0.0,0.0,0.0,0.0,0.0,0.0494296577946768,0.1901140684410646,0.1901140684410646,0.1901140684410646,0.1901140684410646,0.1901140684410646,0.0,0.0,0.0,0.0,0.0,0.0,0.0,0.0,0.0,0.0,0.0,0.0,0.0,0.0,0.0,0.0,0.0,0.0,0.0,0.0,0.0,0.0,0.0,0.0,0.0,0.0,0.0,0.0,0.0,0.0,0.0,0.0,0.0,0.0,FCC+IM
CoCrFeMnNiV0.6,6,0.0,0.0,0.0,0.0,0.0,0.0,0.0,0.0,0.0,0.0,0.0,0.0,0.0,0.1071428571428571,0.1785714285714285,0.1785714285714285,0.1785714285714285,0.1785714285714285,0.1785714285714285,0.0,0.0,0.0,0.0,0.0,0.0,0.0,0.0,0.0,0.0,0.0,0.0,0.0,0.0,0.0,0.0,0.0,0.0,0.0,0.0,0.0,0.0,0.0,0.0,0.0,0.0,0.0,0.0,0.0,0.0,0.0,0.0,0.0,0.0,FCC+IM
CoCrFeMnNiV0.76,6,0.0,0.0,0.0,0.0,0.0,0.0,0.0,0.0,0.0,0.0,0.0,0.0,0.0,0.1319444444444444,0.1736111111111111,0.1736111111111111,0.1736111111111111,0.1736111111111111,0.1736111111111111,0.0,0.0,0.0,0.0,0.0,0.0,0.0,0.0,0.0,0.0,0.0,0.0,0.0,0.0,0.0,0.0,0.0,0.0,0.0,0.0,0.0,0.0,0.0,0.0,0.0,0.0,0.0,0.0,0.0,0.0,0.0,0.0,0.0,0.0,FCC+IM
CoCrFeMo0.3Ni,5,0.0,0.0,0.0,0.0,0.0,0.0,0.0,0.0,0.0,0.0,0.0,0.0,0.0,0.0,0.2325581395348837,0.0,0.2325581395348837,0.2325581395348837,0.2325581395348837,0.0,0.0,0.0,0.0,0.0,0.0,0.0,0.0,0.0697674418604651,0.0,0.0,0.0,0.0,0.0,0.0,0.0,0.0,0.0,0.0,0.0,0.0,0.0,0.0,0.0,0.0,0.0,0.0,0.0,0.0,0.0,0.0,0.0,0.0,0.0,FCC
