Repository: Iman-Peivaste/ML_Phase

# ML_Phase
Machine learning for predicting high entropy alloys
Link of the paper:
https://www.nature.com/articles/s41598-023-50044-0

File: Dataset/8504_2_noP.csv (part 1 of 7)
Alloy,Phase
AlAuCoCrCuNi,FCC+IM
AlCoCrCu0.5Fe,FCC+IM
AlCoCrCuFe,FCC+IM
AlCoCrCuFeMnNi,FCC+IM
Al0.125CoCrCuFeMnNiTiV,BCC+FCC
Al0.25CoCrCuFeMnNiTiV,BCC
Al0.67CoCrCuFeMnNiTiV,BCC+IM
AlCoCrCuFeMo0.2Ni,BCC+FCC
Al0.25CoCrCu0.75FeNi,FCC
Al0.3CoCrCuFeNi,FCC
Al0.5CoCrCu0.5FeNi,FCC
Al0.5CoCrCu0.5FeNi2,FCC+IM
Al0.5CoCrCuFeNi,FCC
Al0.75CoCrCu0.25FeNi,BCC+FCC
Al0.8CoCrCuFeNi,BCC+FCC
AlCo0.5CrCu0.5FeNi,IM
AlCo0.5CrCuFeNi,BCC+FCC+IM
AlCoCr0.5Cu0.5FeNi,BCC+FCC+IM
AlCoCr0.5CuFeNi,BCC+FCC+IM
AlCoCrCu0.25FeNi,BCC
AlCoCrCu0.5Fe0.5Ni,BCC+FCC
AlCoCrCu0.5FeNi1.5,BCC+FCC
AlCoCrCu0.5FeNi2,BCC+FCC
AlCoCrCu0.5FeNi2.5,BCC+IM
AlCoCrCu0.5FeNi3,IM
AlCoCrCu0.5Fe1.5Ni,FCC+IM
AlCoCrCu0.5Fe2Ni,FCC+IM
AlCoCrCuFe0.5Ni,BCC+FCC+IM
AlCoCrCuFeNi0.5,BCC+FCC+IM
AlCoCrCuFeNi,BCC+FCC
AlCoCr1.5Cu0.5FeNi,BCC+FCC
AlCoCr2Cu0.5FeNi,FCC+IM
AlCo1.5CrCu0.5FeNi,FCC+IM
AlCo2CrCu0.5FeNi,BCC+FCC
AlCo3CrCu0.5FeNi,BCC+FCC
AlCo3.5CrCu0.5FeNi,FCC
Al1.3CoCrCuFeNi,FCC+IM
Al1.4Co0.9Cr1.4Cu0.5Fe0.9Ni,BCC+IM
Al1.5CoCrCu0.5FeNi,IM
Al1.5CoCrCuFeNi,FCC+IM
Al1.8CoCrCuFeNi,FCC+IM
Al2CoCrCu0.5FeNi,IM
Al2CoCrCuFeNi,BCC+FCC
Al2.3CoCrCuFeNi,FCC+IM
Al2.5CoCrCuFeNi,FCC+IM
Al2.8CoCrCuFeNi,IM
Al3CoCrCuFeNi,IM
AlCoCrCu0.5FeNiSi,AM
AlCoCrCuFeNiSi,BCC+FCC
Al0.25CoCrCu0.75FeNiTi0.5,FCC
Al0.5CoCrCu0.5FeNiTi0.5,BCC+FCC
Al0.5CoCrCuFeNiTi0.2,FCC
Al0.5CoCrCuFeNiTi0.4,BCC+FCC
Al0.5CoCrCuFeNiTi0.6,BCC+FCC
Al0.5CoCrCuFeNiTi0.8,BCC+FCC+IM
Al0.5CoCrCuFeNiTi,BCC+FCC+IM
Al0.5CoCrCuFeNiTi1.2,BCC+FCC+IM
Al0.5CoCrCuFeNiTi1.4,BCC+FCC+IM
Al0.5CoCrCuFeNiTi1.6,BCC+FCC+IM
Al0.5CoCrCuFeNiTi1.8,BCC+FCC+IM
Al0.5CoCrCuFeNiTi2.0,BCC+FCC+IM
Al0.75CoCrCu0.25FeNiTi0.5,BCC
AlCoCrCu0.25FeNiTi0.5,BCC
AlCoCrCu0.5FeNiTi0.5,BCC
AlCoCrCuFeNiTi,BCC+FCC+IM
Al0.125CoCrCuFeNiTiMnV,BCC+FCC
Al0.25CoCrCuFeNiTiMnV,BCC
Al0.67CoCrCuFeNiTiMnV,BCC+IM
AlCoCrCuFeNiTiV,BCC+FCC
Al0.5CoCrCuFeNiV0.2,FCC
Al0.5CoCrCuFeNiV0.4,BCC+FCC
Al0.5CoCrCuFeNiV0.6,BCC+FCC+IM
Al0.5CoCrCuFeNiV0.8,BCC+FCC+IM
Al0.5CoCrCuFeNiV,BCC+FCC+IM
Al0.5CoCrCuFeNiV1.2,BCC+FCC
Al0.5CoCrCuFeNiV1.4,BCC+FCC
Al0.5CoCrCuFeNiV1.6,BCC+FCC
Al0.5CoCrCuFeNiV1.8,BCC+FCC
Al0.5CoCrCuFeNiV2,BCC+FCC
AlCoCrCuFeNiV,BCC+FCC
AlCoCrCu0.5Ni,BCC+FCC+IM
AlCoCrCuNi,BCC+FCC
AlCoCrCuNiTi,BCC+FCC
AlCoCrCuNiTiY0.5,BCC+FCC+IM
AlCoCrCuNiTiY0.8,BCC+IM
AlCoCrCuNiTiY,BCC+IM
Al0.02CoCrFeMnNi,FCC
Al0.03CoCrFeMnNi,FCC
Al0.04CoCrFeMnNi,FCC
Al0.08CoCrFeMnNi,FCC
Al0.09CoCrFeMnNi,BCC+FCC+IM
Al0.10CoCrFeMnNi,BCC+FCC+IM
Al0.11CoCrFeMnNi,BCC+FCC+IM
Al0.12CoCrFeMnNi,BCC+FCC+IM
Al0.14CoCrFeMnNi,BCC+FCC+IM
Al0.15CoCrFeMnNi,BCC+FCC+IM
Al0.16CoCrFeMnNi,BCC+IM
Al0.18CoCrFeMnNi,BCC+IM
Al0.19CoCrFeMnNi,BCC+IM
Al0.25CoCrFeMnNi,BCC+IM
Al0.4CoCrFeMnNiV,IM
AlCo0.5Cr0.5Fe0.5MnNiV0.5,BCC
AlCo0.5Cr0.5Fe0.5MnNiV,BCC
AlCo1.5Cr2Fe1.5Mn2NiV,IM
Al0.3CoCrFeMo0.1Ni,FCC
AlCo0.5CrFeMo0.5Ni,BCC+IM
AlCoCr0.5FeMo0.5Ni,IM
AlCoCrFe0.6Mo0.5Ni,IM
AlCoCrFeMo0.1Ni,BCC
AlCoCrFeMo0.2Ni,BCC+IM
AlCoCrFeMo0.3Ni,BCC+IM
AlCoCrFeMo0.4Ni,BCC+IM
AlCoCrFeMo0.5Ni,BCC+IM
AlCoCrFe1.5Mo0.5Ni,BCC+IM
AlCoCrFe2Mo0.5Ni,BCC+IM
AlCoCr1.5FeMo0.5Ni,IM
AlCoCr2FeMo0.5Ni,IM
AlCo1.5CrFeMo0.5Ni,BCC+IM
AlCo2CrFeMo0.5Ni,BCC+FCC+IM
AlCoCrFeNb0.1Ni,BCC
AlCoCrFeNb0.25Ni,BCC+IM
AlCoCrFeNb0.5Ni,BCC+IM
AlCoCrFeNb0.75Ni,BCC+IM
Al0.1CoCrFeNi,FCC
Al0.25CoCrFeNi,FCC
Al0.3CoCrFeNi,FCC
Al0.3CoCr2FeNi,BCC+FCC+IM
Al0.375CoCrFeNi,FCC
Al0.44CoCrFeNi,FCC+IM
Al0.5CoCrFeNi,BCC+FCC
Al0.7CoCrFeNi,BCC+FCC+IM
Al0.75CoCrFeNi,BCC+FCC
Al0.8CoCrFeNi,BCC+FCC+IM
Al0.875CoCrFeNi,BCC+FCC
Al0.9CoCrFeNi,BCC+IM
AlCoCrFeNi2.1,FCC+IM
AlCoCr2FeNi,IM
Al1.2CoCrFeNi,BCC+IM
Al1.25CoCrFeNi,BCC
Al1.5CoCrFeNi,BCC
Al1.8CoCrFeNi,BCC+IM
Al2CoCrFeNi,BCC
Al2.08CoCrFeNi,BCC+IM
Al2.5CoCrFeNi,BCC
Al3CoCrFeNi,IM
AlCoCrFeNiSi0.2,BCC
AlCoCrFeNiSi0.4,BCC
AlCoCrFeNiSi0.6,BCC+IM
AlCoCrFeNiSi0.8,BCC+IM
AlCoCrFeNiSi,BCC+IM
Al0.2Co1.5CrFeNi1.5Ti0.5,FCC
Al0.2Co1.5CrFeNi1.5Ti,FCC
Al0.3CoCrFeNiTi0.1,FCC
Al0.3CoCrFeNiTi0.2,FCC+IM
Al0.5CoCrFeNiTi,BCC+IM
Al0.6CoCrFeNiTi0.4,FCC+IM
AlCoCrFeNiTi0.6,BCC
AlCoCrFeNiTi0.7,BCC+IM
AlCoCrFeNiTi,BCC+IM
AlCoCrFeNiTi1.5,BCC+IM
AlCo1.5CrFeNiTi0.5,BCC+FCC
AlCo2CrFeNiTi0.5,BCC+FCC
AlCo3CrFeNiTi0.5,BCC+FCC
Al1.5CoCrFeNiTi,BCC
Al0.43CoCr0.29NiSi0.14,FCC+IM
Al0.8CoCrNiSi0.2,BCC+IM
AlCo0.2CuFeNi,FCC+IM
AlCo0.5CuFeNi,FCC+IM
AlCoCu0.5FeNi,BCC+FCC
AlCoCuFeNi,BCC+FCC
AlCo1.5CuFeNi,FCC+IM
AlCo2CuFeNi,FCC+IM
AlCo3CuFeNi,FCC
AlCoCuFeNiSi,BCC+FCC
AlCoCuFeNiTi,BCC+FCC
AlCoCuFeNiZr,FCC+IM
AlCoCuNi,BCC+FCC
AlCoCuNiTiZn,BCC+FCC
AlCoFeMo0.5Ni,IM
Al0.25CoFeNi,FCC
Al0.5CoFeNi,FCC+IM
Al0.75CoFeNi,FCC+IM
AlCoFeNi,IM
Al0.6CoFeNiTi0.4,BCC+FCC
AlCoFeNiTi,BCC
Al0.3CrCuFeMnNi,BCC+FCC
Al0.5CrCuFeMnNi,BCC+FCC
Al0.8CrCuFeMnNi,BCC+FCC
Al0.8CrCuFeMn1.5Ni,BCC
Al0.8CrCuFe1.5MnNi,BCC+FCC
Al0.8CrCu1.5FeMnNi,BCC+FCC
AlCrCuFeMnNi,BCC
Al0.2CrCuFeNi,FCC
Al0.2CrCuFeNi2,FCC
Al0.4CrCuFeNi,FCC
Al0.4CrCuFeNi2,FCC
Al0.5CrCuFeNi,FCC
Al0.6CrCuFeNi2,FCC
Al0.7CrCuFeNi,FCC
Al0.8CrCuFeNi,BCC+FCC
Al0.8CrCuFeNi2,FCC
Al0.9CrCuFeNi,BCC+FCC+IM
AlCrCu0.5FeNi,BCC+IM
AlCrCuFeNi0.6,FCC+IM
AlCrCuFeNi0.8,FCC+IM
AlCrCuFeNi,FCC+IM
AlCrCuFeNi1.2,FCC+IM
AlCrCuFeNi1.4,FCC+IM
AlCrCuFeNi2,BCC+FCC
Al1.2CrCuFeNi,BCC+FCC+IM
Al1.2CrCuFeNi2,BCC+FCC
Al1.5CrCuFeNi,BCC+IM
Al1.8CrCuFeNi,BCC+IM
Al2.0CrCuFeNi,BCC+IM
Al2.2CrCuFeNi,BCC+IM
Al2.5CrCuFeNi,BCC+IM
AlCr0.5CuFeNiTi,FCC+IM
AlCr1.5CuFeNiTi,FCC+IM
AlCr2CuFeNiTi,FCC+IM
AlCr3CuFeNiTi,FCC+IM
Al0.3CrFe1.5MnNi0.5,BCC+FCC
Al0.3CrFe1.5MnNi0.6,BCC+FCC+IM
Al0.3CrFe1.5MnNi0.7,BCC+FCC+IM
Al0.3CrFe1.5MnNi0.8,BCC+FCC+IM
Al0.3CrFe1.5MnNi0.9,BCC+FCC
Al0.3CrFe1.5MnNi0.10,BCC+FCC+IM
Al0.5CrFe1.5MnNi0.5,BCC
Al0.5CrFe1.5MnNi0.6,BCC+IM
Al0.5CrFe1.5MnNi0.7,BCC+IM
Al0.5CrFe1.5MnNi0.8,BCC+IM
Al0.5CrFe1.5MnNi0.9,BCC
Al0.5CrFe1.5MnNi0.10,BCC+IM
Al0.8CrFe1.5MnNi0.5,BCC
Al0.8CrFe1.5MnNi0.6,BCC
Al1.2CrFe1.5MnNi0.5,BCC
Al1.2CrFe1.5MnNi0.6,BCC+IM
AlCrFeMo0.2Ni,BCC+IM
AlCrFeMo0.5Ni,BCC+IM
AlCrFeMo0.8Ni,IM
AlCrFeMoNi,IM
Al0.15CrFe1.5Ni0.5,BCC
Al0.2CrFe1.5Ni0.5,BCC
Al0.3CrFe1.5Ni0.5,IM
Al0.4CrFe1.5Ni0.5,IM
AlCrFeNi,BCC+IM
Al0.5CrFeNiTiV,IM
CoCrCuFeMn,FCC
CoCrCuFeMnNi,FCC
CoCrCuFeMnNiTiV,BCC+FCC+IM
CoCrCu0.5FeNi,FCC
CoCrCuFeNi,FCC
CoCrCuFeNiTi0.5,FCC
CoCrCuFeNiTi0.6,FCC
CoCrCuFeNiTi0.8,FCC+IM
CoCrCuFeNiTi,FCC+IM
CoCrFeGeMnNi,BCC+FCC
Co0.25Cr0.25FeMn,FCC
CoCrFeMnNbNi,FCC
Co0.5CrFeMn1.5Ni,FCC+IM
CoCr0.4Fe8Mn5.4Ni5.2,FCC
CoCr0.4Fe8Mn5.4Ni5.3,FCC
CoCr0.4Fe8Mn5.4Ni5.4,FCC
CoCr0.75FeMn0.75Ni,FCC
CoCrFe0.5Mn0.5Ni1.5,FCC
CoCrFeMnNi,FCC
CoCr1.25FeMn0.25Ni,FCC
CoCr1.3FeMnNi0.7,FCC
CoCr1.3FeMnNi0.8,FCC
CoCr1.3FeMnNi0.9,FCC+IM
CoCr1.3FeMnNi0.10,FCC+IM
Co1.4CrFeMnNi,FCC
Co1.5Cr0.5FeMn0.5Ni,FCC
CoCrFeMnNiTi,BCC+FCC
CoCrFeMnNiV0.25,FCC
CoCrFeMnNiV0.26,FCC+IM
CoCrFeMnNiV0.6,FCC+IM
CoCrFeMnNiV0.75,FCC+IM
CoCrFeMnNiV0.76,FCC+IM
CoCrFeMnNiV,FCC+IM
CoCrFeMo0.3Ni,FCC
CoCrFeMo0.5Ni,FCC+IM
CoCrFeMo0.85Ni,FCC+IM
Co1.5CrFeMo0.1Ni1.5Ti0.5,FCC
Co1.5CrFeMo0.5Ni1.5Ti0.5,FCC+IM
Co1.5CrFeMo0.8Ni1.5Ti0.5,FCC+IM
CoCrFeNb0.103Ni,FCC+IM
CoCrFeNb0.155Ni,FCC+IM
CoCrFeNb0.206Ni,FCC+IM
CoCrFeNb0.309Ni,FCC+IM
CoCrFeNb0.412Ni,FCC+IM
CoCrFeNi,FCC
CoCr2FeNi,FCC+IM
CoCrFeNiPd,FCC
CoCrFeNiPd2,FCC
Co0.5CrFeNiTi0.5,FCC+IM
CoCrFeNiTi,BCC+FCC+IM
Co1.5CrFeNi1.5Ti0.5,FCC
Co1.5CrFeNi1.5Ti,FCC+IM
CoCrMnNi,FCC
CoCrMnNiV,FCC+IM
CoCuFeMnNi,FCC
CoCuFeMnNiSn0.03,FCC
CoCuFeMnNiSn0.05,FCC+IM
CoCuFeMnNiSn0.08,FCC+IM
CoCuFeMnNiSn0.1,FCC+IM
CoCuFeMnNiSn0.2,FCC+IM
CoCuFeNi,FCC
CoCuFeNiSn0.04,FCC+IM
CoCuFeNiSn0.05,FCC+IM
CoCuFeNiSn0.07,FCC+IM
CoCuFeNiSn0.1,FCC+IM
CoCuFeNiSn0.2,FCC+IM
CoCuFeNiSn0.5,FCC+IM
CoCuFeNiTi,FCC
CoCuFeNiV,FCC
CoFeMnMoNi,FCC+IM
CoFeMnNi,FCC
CoFeMnNiV,FCC+IM
CoFeMnTi0.5VZr,IM
CoFeMnTiV0.4Zr,IM
CoFeMnTiV0.7Zr,IM
CoFeMnTiVZr0.4,IM
CoFeMnTiVZr0.7,IM
CoFeMnTiVZr,IM
CoFeMnTiVZr1.3,IM
CoFeMnTiVZr1.6,IM
CoFeMnTiVZr2,IM
CoFeMnTiVZr2.3,IM
CoFeMnTiVZr2.6,IM
CoFeMnTiVZr3,IM
CoFeMnTiV1.3Zr,IM
CoFeMnTiV1.6Zr,IM
CoFeMnTiV2Zr,IM
CoFeMnTiV2.3Zr,IM
CoFeMnTiV2.6Zr,IM
CoFeMnTiV3Zr,IM
CoFeMnTi1.5VZr,IM
CoFeMnTi2VZr,IM
CoFeMnTi2.5VZr,IM
CoFeNiTi,FCC
Cr0.5CuFeMn0.5Ni,FCC
Cr0.5CuFeMnNi0.5,BCC+FCC
CrCu0.5FeMnNi,FCC
CrCuFe0.5Mn0.5Ni,BCC+FCC
CrCuFe0.5MnNi0.5,BCC+FCC
CrCuFeMnNi,BCC+FCC
CrCuFeMn2Ni2,FCC
Cr2CuFe2MnNi,BCC+FCC
Cr0.66FeMnNi,FCC
CrFe1.5MnNi0.5,BCC+IM
CrFe1.5MnNi0.6,FCC+IM
CrFe1.5MnNi0.7,FCC+IM
CrFeMnNiTi,BCC+IM
AlCrMoSiTi,IM
Al0.4Hf0.6NbTaTiZr,BCC
AlMo0.5NbTa0.5TiZr,BCC
Al0.25NbTaTiV,BCC
Al0.5NbTaTiV,BCC
AlNbTaTiV,BCC
Al0.3NbTa0.8Ti1.4V0.2Zr1.3,BCC
Al0.5NbTa0.8Ti1.5V0.2Zr,BCC
Al0.3NbTaTi1.4Zr1.3,BCC
AlNb1.5Ta0.5Ti1.5Zr0.5,BCC
CrMo0.5NbTa0.5TiZr,BCC+IM
CrNbTiVZr,BCC+IM
CrNbTiZr,BCC+IM
HfNbTaTiZr,BCC
HfNbTiZr,BCC
MoNbTaVW,BCC
MoNbTaW,BCC
MoNbTiV0.25Zr,BCC
MoNbTiV0.5Zr,BCC
MoNbTiV0.75Zr,BCC
MoNbTiV1.5Zr,BCC
MoNbTiV2Zr,BCC
MoNbTiV3Zr,BCC
MoNbTiVZr,BCC
NbTaTiV,BCC
NbTiVZr,BCC
NbTiV2Zr,BCC
AlCu0.5Li0.5MgSn0.2,IM
AlCu0.2Li0.5MgZn0.5,IM
Al16CuLiMgZn,FCC+IM
AlLi0.5MgSn0.2Zn0.5,FCC+IM
Al16LiMgSnZn,FCC+IM
DyGdLuTbTm,HCP
DyGdLuTbY,HCP
Al0.5B0.2CoCrCuFeNi,FCC+IM
Al0.5B0.6CoCrCuFeNi,FCC+IM
Al0.5BCoCrCuFeNi,IM
BeCuNiTiVZr,IM
CoCrNi,FCC
CoCuHfTiZr,IM
CoFeNi,FCC
CoFeNiSi0.25,FCC
CoFeNiSi0.5,FCC+IM
CoFeNiSi0.75,FCC+IM
CoMnNi,FCC
CrFeNi,FCC
FeMnNi,FCC
MoPdRhRu,HCP
MoRhRu,HCP
CuHfNiTiZr,AM
CuFeHfTiZr,AM
Al0.3CoCrFeMnNi,FCC
Al0.4CoFeNiSi0.4,BCC+FCC
Al7.5Co25Cu17.5Fe25Ni25,FCC
AlCoCrCuFe,BCC
AlCoCrCuFeZn,FCC
AlCoCrCuNiFeZn,BCC
AlCoCrFeMnNi,FCC
AlCoCuZnNi,BCC+FCC
AlCoFeMoNiTi,BCC
AlCrCrFeMgNi4.75,BCC+FCC
AlCrCuFeMg1,BCC+IM
AlCrCuFeMnW,BCC+FCC+IM
AlCrCuFeNiZn,BCC+FCC
AlCrFeMnV,BCC
AlCrFeNiZn,BCC+FCC
AlCrFeTi,BCC
AlCrFeTiZn,BCC
AlCrFeTiZnCu,BCC
AlCrMoNbZr,BCC
AlFeTi,BCC
Al1CoCrCuFeNi,BCC+FCC
AlCoCrCuFeNi ,BCC+FCC
Al1CoCrFeNiMn,BCC+FCC+IM
Co0.5CrFeNiTi0.5,BCC+FCC
CoCrCuFeNiAlTiMnVMo,BCC+FCC
CoCrCuFeNiNb,FCC
CoCrFeMn0.5NiTi0.5,BCC
CoCrFeMnNiTi0.1,FCC
CoCuNi,BCC
CoCuNiZn,FCC
CoCuNiZnAl,FCC
CoCuNiZnAlTi,BCC+FCC
CrCoFeMnNi,FCC
CrCoFeNi,FCC
CrCuFeTiZn,BCC+FCC
CrNbTiVZn,FCC
AlTiVNb,BCC
NbMoTaW,BCC
NbMoTaWVTi,BCC+FCC
TiVZrNbHf,FCC
TiZrNbHfTa,BCC
AlCoCrCuFeMnNi,BCC+FCC
CuAgAuPtPd,FCC
CoCrCuFeNiAlTiZnVMo,BCC+FCC
Al0.5CoCrCuFeNi ,FCC
Al2CoCrCuFeNi ,BCC+FCC
AlCrCuFeMn,BCC+FCC
AlCrCuFeMnW0.05,BCC+FCC
AlCrCuFeMnW0.1,BCC+FCC
AlCrCuFeMnW0.5,BCC+FCC
CsOsReRu,HCP
CoFeNiMn,BCC+FCC
CoFeNiCu,BCC+FCC
CoFeNiCr,BCC+FCC
Ag0.05Zr0.95,BCC
Al0.15Cr0.85,BCC
Al0.1Fe0.9,BCC
Al0.1Hf0.9,BCC
Al0.1Ti0.9,BCC
Al0.1W0.9,BCC
Al0.2Fe0.8,BCC
Al0.2Ti0.8,BCC
Al0.2V0.8,BCC
Al0.3Cr0.7,BCC
Al0.3Nb1Ta0.8Ti1.4V0.2Zr1.3,BCC
Al0.4Hf0.6Nb1Ta1Ti1Zr1,BCC
Al0.4V0.6,BCC
Al0.75Hf1Nb1Ta1Ti1Zr1,BCC
Al1Cr0.5Nb1Ti1V1,BCC
Al1Cr1Mo1Ti1W1,BCC
Al1Nb1.5Ta0.5Ti1.5Zr0.5,BCC
Al1Nb1Ta1Ti1V1,BCC
Al1Nb1Ti1V1,BCC
Au0.05Ta0.95,BCC
Au0.05Ti0.95,BCC
Au0.08V0.92,BCC
Au0.1Nb0.9,BCC
Au0.1Zr0.9,BCC
Ba0.25Ca0.75,BCC
Ba0.25Eu0.75,BCC
Ba0.25Sr0.75,BCC
Ba0.25Yb0.75,BCC
Ba0.5Ca0.5,BCC
Ba0.5Eu0.5,BCC
Ba0.5Sr0.5,BCC
Ba0.5Yb0.5,BCC
Ba0.75Ca0.25,BCC
Ba0.75Eu0.25,BCC
Ba0.75Sr0.25,BCC
Ba0.75Yb0.25,BCC
Be0.02W0.98,BCC
Ca0.25Sr0.75,BCC
Ca0.5Sr0.5,BCC
Ca0.75Sr0.25,BCC
Ca0.7Yb0.3,BCC
Ca0.85Yb0.15,BCC
Co0.1Cr0.9,BCC
Cr0.05Ta0.95,BCC
Cr0.1Nb0.9,BCC
Cr0.25Fe0.75,BCC
Cr0.25Mo0.75,BCC
Cr0.25V0.75,BCC
Cr0.2W0.8,BCC
Cr0.5Fe0.5,BCC
Cr0.5Mn0.5,BCC
Cr0.5Mo0.5,BCC
Cr0.5V0.5,BCC
Cr0.75Fe0.25,BCC
Cr0.75Mn0.25,BCC
Cr0.75Mo0.25,BCC
Cr0.75V0.25,BCC
Cr0.85Ru0.15,BCC
Cr0.8Re0.2,BCC
Cr0.95Ir0.05,BCC
Cr0.9Os0.1,BCC
Cr0.9W0.1,BCC
Cr1Mo1Nb1Re1Ta1V1W1,BCC
Cr1Mo1Nb1Ta1V1W1,BCC
Cs0.25Rb0.75,BCC
Cs0.5Rb0.5,BCC
Cs0.75Rb0.25,BCC
Fe0.1V0.9,BCC
Fe0.85Zn0.15,BCC
Fe0.8V0.2,BCC
Fe0.93Si0.07,BCC
Fe0.9Ga0.1,BCC
Fe0.9Rh0.1,BCC
Ga0.15Ti0.85,BCC
Hf0.25Nb0.75,BCC
Hf0.25Ta0.75,BCC
Hf0.25Ti0.75,BCC
Hf0.25Zr0.75,BCC
Hf0.5Nb0.5,BCC
Hf0.5Ta0.5,BCC
Hf0.5Ti0.5,BCC
Hf0.5Zr0.5,BCC
Hf0.75Nb0.25,BCC
Hf0.75Ta0.25,BCC
Hf0.75Ti0.25,BCC
Hf0.75Zr0.25,BCC
Hf1Mo1Nb1Ti1Zr1,BCC
Hf1Nb1Ta1Ti1V1Zr1,BCC
Hf1Nb1Ta1Ti1Zr1,BCC
Hf1Nb1Ta1Zr1,BCC
Hf1Nb1Ti1V1Zr1,BCC
Hf1Nb1Ti1Zr1,BCC
Ir0.02W0.98,BCC
Ir0.05Mo0.95,BCC
Ir0.05Nb0.95,BCC
Ir0.05Ta0.95,BCC
Ir0.05Ti0.95,BCC
Ir0.1V0.9,BCC
Li0.35Mg0.65,BCC
Li0.5Mg0.5,BCC
Li0.85Mg0.15,BCC
Mn0.25V0.75,BCC
Mn0.5V0.5,BCC
Mn0.6V0.4,BCC
Mn0.7V0.3,BCC
Mo0.25Nb0.75,BCC
Mo0.25Ta0.75,BCC
Mo0.25Ti0.75,BCC
Mo0.25V0.75,BCC
Mo0.25W0.75,BCC
Mo0.5Nb0.5,BCC
Mo0.5Ta0.5,BCC
Mo0.5Ti0.5,BCC
Mo0.5V0.5,BCC
Mo0.5W0.5,BCC
Mo0.75Nb0.25,BCC
Mo0.75Re0.25,BCC
Mo0.75Ta0.25,BCC
Mo0.75Ti0.25,BCC
Mo0.75V0.25,BCC
Mo0.75W0.25,BCC
Mo0.7Tc0.3,BCC
Mo0.8Tc0.2,BCC
Mo0.95Os0.05,BCC
Mo0.95Rh0.05,BCC
Mo0.98Pd0.02,BCC
Mo0.9Re0.1,BCC
Mo0.9Ru0.1,BCC
Mo0.9Tc0.1,BCC
Mo1Nb1Re1Ta1Ti1V1W1,BCC
Mo1Nb1Re1Ta1V1W1,BCC
Mo1Nb1Re1Ta1W1,BCC
Mo1Nb1Ta1Ti1V1,BCC
Mo1Nb1Ta1Ti1V1W1,BCC
Mo1Nb1Ta1V1,BCC
Mo1Nb1Ta1V1W1,BCC
Mo1Nb1Ta1W1,BCC
Mo1Nb1Ti1V1Zr1,BCC
Mo21.7NBCC0.6Ta15.6V21W21.1,BCC
Mo25.6NBCC2.7Ta24.4W27.3,BCC
Nb0.25Ta0.75,BCC
Nb0.25Ti0.75,BCC
Nb0.25W0.75,BCC
Nb0.25Zr0.75,BCC
Nb0.5Ta0.5,BCC
Nb0.5Ti0.5,BCC
Nb0.5W0.5,BCC
Nb0.5Zr0.5,BCC
Nb0.65Ru0.35,BCC
Nb0.6Re0.4,BCC
Nb0.75Re0.25,BCC
Nb0.75Ta0.25,BCC
Nb0.75Ti0.25,BCC
Nb0.75W0.25,BCC
Nb0.75Zr0.25,BCC
Nb0.8Pd0.2,BCC
Nb0.9Os0.1,BCC
Nb0.9Pd0.1,BCC
Nb0.9Re0.1,BCC
Nb0.9Rh0.1,BCC
Nb0.9Ru0.1,BCC
Nb1Re1Ta1Ti1V1,BCC
Nb1Ta1Ti1V1,BCC
Nb1Ta1Ti1V1W1,BCC
Nb1Ta1V1W1,BCC
Nb1Ti1V1Zr1,BCC
Nd0.25Th0.75,BCC
Nd0.5Th0.5,BCC
Nd0.75Th0.25,BCC
Os0.05W0.95,BCC
Os0.15Ta0.85,BCC
Os0.15Ti0.85,BCC
Pd0.1V0.9,BCC
Pd0.2V0.8,BCC
Pr0.25Th0.75,BCC
Pr0.5Th0.5,BCC
Pr0.75Th0.25,BCC
Pt0.05V0.95,BCC
Pu0.25Sc0.75,BCC
Pu0.25Zr0.75,BCC
Pu0.5Sc0.5,BCC
Pu0.5Zr0.5,BCC
Pu0.75Sc0.25,BCC
Pu0.75Zr0.25,BCC
Re0.1Ta0.9,BCC
Re0.1Ti0.9,BCC
Re0.1V0.9,BCC
Re0.1W0.9,BCC
Re0.25Ti0.75,BCC
Re0.25V0.75,BCC
Re0.25W0.75,BCC
Re0.2Ta0.8,BCC
Re0.4Ta0.6,BCC
Re0.4Ti0.6,BCC
Re0.5V0.5,BCC
Rh0.15Ti0.85,BCC
Rh0.1Ta0.9,BCC
Rh0.1V0.9,BCC
Ru0.1Ta0.9,BCC
Ru0.1Ti0.9,BCC
Ru0.1W0.9,BCC
Ru0.2Ta0.8,BCC
Ru0.2Ti0.8,BCC
Ru0.2W0.8,BCC
Sc0.25Th0.75,BCC
Sc0.25Ti0.75,BCC
Sc0.25Y0.75,BCC
Sc0.2Zr0.8,BCC
Sc0.4Zr0.6,BCC
Sc0.5Th0.5,BCC
Sc0.5Ti0.5,BCC
Sc0.5Y0.5,BCC
Sc0.75Th0.25,BCC
Sc0.75Ti0.25,BCC
Sc0.75Y0.25,BCC
Sm0.25Y0.75,BCC
Sm0.5Y0.5,BCC
Sm0.75Y0.25,BCC
Ta0.25Ti0.75,BCC
Ta0.25V0.75,BCC
Ta0.25W0.75,BCC
Ta0.25Zr0.75,BCC
Ta0.5Ti0.5,BCC
Ta0.5V0.5,BCC
Ta0.5W0.5,BCC
Ta0.5Zr0.5,BCC
Ta0.75Ti0.25,BCC
Ta0.75V0.25,BCC
Ta0.75W0.25,BCC
Ta0.75Zr0.25,BCC
Tb0.25Th0.75,BCC
Tb0.25Y0.75,BCC
Tb0.5Th0.5,BCC
Tb0.5Y0.5,BCC
Tb0.75Th0.25,BCC
Tb0.75Y0.25,BCC
Th0.25Zr0.75,BCC
Th0.5Zr0.5,BCC
Th0.75Zr0.25,BCC
Ti0.25U0.75,BCC
Ti0.25V0.75,BCC
Ti0.25W0.75,BCC
Ti0.25Zr0.75,BCC
Ti0.5U0.5,BCC
Ti0.5V0.5,BCC
Ti0.5W0.5,BCC
Ti0.5Zr0.5,BCC
Ti0.75U0.25,BCC
Ti0.75V0.25,BCC
Ti0.75W0.25,BCC
Ti0.75Zr0.25,BCC
U0.25Zr0.75,BCC
U0.5Zr0.5,BCC
U0.75Zr0.25,BCC
V0.1Zr0.9,BCC
V0.25W0.75,BCC
V0.5W0.5,BCC
V0.75W0.25,BCC
Ag0.05Rh0.95,FCC
Ag0.25Au0.75,FCC
Ag0.25Pd0.75,FCC
Ag0.5Au0.5,FCC
Ag0.5Pd0.5,FCC
Ag0.65Cd0.35,FCC
Ag0.6Li0.4,FCC
Ag0.75Au0.25,FCC
Ag0.75Pd0.25,FCC
Ag0.7Zn0.3,FCC
Ag0.85In0.15,FCC
Ag0.85Zn0.15,FCC
Ag0.8Cd0.2,FCC
Ag0.8Li0.2,FCC
Ag0.8Mg0.2,FCC
Ag0.8Mn0.2,FCC
Ag0.8Pt0.2,FCC
Ag0.90Al0.10,FCC
Ag0.9Mg0.1,FCC
Ag0.9Mn0.1,FCC
Ag0.9Pt0.1,FCC
Al0.05Co0.95,FCC
Al0.08Pt0.92,FCC
Al0.15Cu0.85,FCC
Al0.1Ni0.9,FCC
Al0.1Pd0.9,FCC
Al0.25Co1Cr1Fe1Ni1,FCC
Al0.375Co1Cr1Fe1Ni1,FCC
Al0.3Co1Cr1Fe1Ni1,FCC
Al0.8Zn0.2,FCC
Al0.95Li0.05,FCC
Al0.95Mg0.05,FCC
Al0.9Zn0.1,FCC
Au0.25Cu0.75,FCC
Au0.25Pd0.75,FCC
Au0.53V0.47,FCC
Au0.5Cu0.5,FCC
Au0.5Pd0.5,FCC
Au0.71V0.29,FCC
Au0.75Cu0.25,FCC
Au0.7Fe0.3,FCC
Au0.85Fe0.15,FCC
Au0.85Li0.15,FCC
Au0.85Pt0.15,FCC
Au0.8Cr0.2,FCC
Au0.8Ni0.2,FCC
Au0.95Ta0.05,FCC
Au0.9Cr0.1,FCC
Au0.9Mn0.1,FCC
Au0.9Nb0.1,FCC
Au0.9Ni0.1,FCC
Au0.9V0.1,FCC
Au0.9Zn0.1,FCC
Ca0.25Sr0.75,FCC
Ca0.25Yb0.75,FCC
Ca0.5Sr0.5,FCC
Ca0.5Yb0.5,FCC
Ca0.75Sr0.25,FCC
Co0.25Fe0.75,FCC
Co0.25Ni0.75,FCC
Co0.25Pd0.75,FCC
Co0.25Pt0.75,FCC
Co0.25Rh0.75,FCC
Co0.2Ir0.8,FCC
Co0.5Fe0.5,FCC
Co0.5Ni0.5,FCC
Co0.5Pd0.5,FCC
Co0.5Pt0.5,FCC
Co0.5Rh0.5,FCC
Co0.75Fe0.25,FCC
Co0.75Ni0.25,FCC
Co0.75Pd0.25,FCC
Co0.75Pt0.25,FCC
Co0.75Rh0.25,FCC
Co0.7Cr0.3,FCC
Co0.85Cr0.15,FCC
Co0.9Ga0.1,FCC
Co0.9Ge0.1,FCC
Co1.5Cr0.5Fe1Mn0.5Ni1,FCC
Co1Cr0.75Fe1Mn0.75Ni1,FCC
Co1Cr1.25Fe1Mn0.25Ni1,FCC
Co1Cr1Fe0.5Mn0.5Ni1.5,FCC
Co1Cr1Fe1Mn1Ni1,FCC
Co1Cr1Fe1Mo0.1Ni1,FCC
Co1Cr1Fe1Mo0.2Ni1,FCC
Co1Cr1Fe1Ni1,FCC
Co1Cr1Fe1Ni1Pd1,FCC
Co1Cr1Fe1Ni1Pd2,FCC
Co1Cr1Mn1Ni1,FCC
Co1Cr1Ni1,FCC
Co1Fe1Mn1Ni1,FCC
Co1Fe1Ni1,FCC
Co1Fe1Ni1Pd1,FCC
Cr0.1Rh0.9,FCC
Cr0.25Pt0.75,FCC
Cr0.2Rh0.8,FCC
Cr0.3Pd0.7,FCC
Cr0.5Pt0.5,FCC
Cr1Fe1Ni1,FCC
Cu0.1Rh0.9,FCC
Cu0.25Ni0.75,FCC
Cu0.25Pd0.75,FCC
Cu0.25Pt0.75,FCC
Cu0.5Mn0.5,FCC
Cu0.5Ni0.5,FCC
Cu0.5Pd0.5,FCC
Cu0.5Pt0.5,FCC
Cu0.75Mn0.25,FCC
Cu0.75Ni0.25,FCC
Cu0.75Pd0.25,FCC
Cu0.75Pt0.25,FCC
Cu0.85Li0.15,FCC
Cu0.8Rh0.2,FCC
Fe0.15Pt0.85,FCC
Fe0.25Ir0.75,FCC
Fe0.25Ni0.75,FCC
Fe0.25Pd0.75,FCC
Fe0.25Rh0.75,FCC
Fe0.5Ir0.5,FCC
Fe0.5Mn0.5,FCC
Fe0.5Ni0.5,FCC
Fe0.5Pd0.5,FCC
Fe0.75Ir0.25,FCC
Fe0.75Mn0.25,FCC
Fe0.75Ni0.25,FCC
Fe0.75Pd0.25,FCC
Fe0.75Rh0.25,FCC
Fe0.7Pt0.3,FCC
Fe0.85Pt0.15,FCC
Fe0.9Os0.1,FCC
Fe0.9Ru0.1,FCC
Ir0.25Ni0.75,FCC
Ir0.25Pt0.75,FCC
Ir0.25Rh0.75,FCC
Ir0.5Ni0.5,FCC
Ir0.5Pt0.5,FCC
Ir0.5Rh0.5,FCC
Ir0.75Ni0.25,FCC
Ir0.75Pt0.25,FCC
Ir0.75Rh0.25,FCC
Ir0.7Ru0.30,FCC
Ir0.85Ru0.15,FCC
Ir0.85W0.15,FCC
Ir0.8Mo0.2,FCC
Ir0.8Pd0.2,FCC
Ir0.95Ti0.05,FCC
Ir0.9Mo0.1,FCC
Ir0.9Nb0.1,FCC
Ir0.9Pd0.1,FCC
Ir0.9Ta0.1,FCC
Ir0.9V0.1,FCC
Mo0.15Pd0.85,FCC
Mo0.1Rh0.9,FCC
Mo0.3Pd0.7,FCC
Nb0.05Ni0.95,FCC
Nb0.1Rh0.9,FCC
Nd0.25Th0.75,FCC
Nd0.5Th0.5,FCC
Nd0.75Th0.25,FCC
Ni0.25Pd0.75,FCC
Ni0.25Pt0.75,FCC
Ni0.25Rh0.75,FCC
Ni0.5Pd0.5,FCC
Ni0.5Pt0.5,FCC
Ni0.5Rh0.5,FCC
Ni0.75Pd0.25,FCC
Ni0.75Pt0.25,FCC
Ni0.75Rh0.25,FCC
Ni0.75Zn0.25,FCC
Ni0.85Tc0.15,FCC
Ni0.85V0.15,FCC
Ni0.9Mo0.1,FCC
Ni0.9V0.1,FCC
Ni0.9W0.1,FCC
Ni0.9Zn0.1,FCC
Os0.1Pt0.9,FCC
Os0.1Rh0.9,FCC
Os0.25Rh0.75,FCC
Os0.2Pt0.8,FCC
Os0.2Rh0.8,FCC
Os0.45Rh0.55,FCC
Os0.4Rh0.6,FCC
Pb0.25Tl0.75,FCC
Pb0.5Tl0.5,FCC
Pb0.75Tl0.25,FCC
Pd0.25Pt0.75,FCC
Pd0.25Rh0.75,FCC
Pd0.5Pt0.5,FCC
Pd0.5Rh0.5,FCC
Pd0.6V0.4,FCC
Pd0.75Pt0.25,FCC
Pd0.75Rh0.25,FCC
Pd0.8V0.2,FCC
Pr0.25Th0.75,FCC
Pr0.5Th0.5,FCC
Pr0.75Th0.25,FCC
Pt0.25Rh0.75,FCC
Pt0.5Rh0.5,FCC
Pt0.5Ru0.5,FCC
Pt0.6V0.4,FCC
Pt0.75Rh0.25,FCC
Pt0.75Ru0.25,FCC
Pt0.7Re0.3,FCC
Pt0.85Zn0.15,FCC
Pt0.85Zr0.15,FCC
Pt0.8Re0.2,FCC
Pt0.8V0.2,FCC
Pt0.9Re0.1,FCC
Rh0.7Ru0.3,FCC
Rh0.85Ru0.15,FCC
Rh0.9Ta0.1,FCC
Rh0.9V0.1,FCC
Rh0.9W0.1,FCC
Sc0.1Th0.9,FCC
Sc0.3Th0.7,FCC
Sc0.5Th0.5,FCC
Tb0.25Th0.75,FCC
Tb0.5Th0.5,FCC
Al0.03Mg0.97,HCP
Al0.03Sc0.97,HCP
Al0.1Hf0.9,HCP
Al0.1Ti0.9,HCP
Cd0.25Mg0.75,HCP
Cd0.5Mg0.5,HCP
Cd0.75Mg0.25,HCP
Co0.25Os0.75,HCP
Co0.25Re0.75,HCP
Co0.25Ru0.75,HCP
Co0.5Os0.5,HCP
Co0.5Re0.5,HCP
Co0.5Ru0.5,HCP
Co0.75Os0.25,HCP
Co0.75Re0.25,HCP
Co0.75Ru0.25,HCP
Co0.7Ir0.3,HCP
Co0.8Rh0.2,HCP
Co1Fe1Re1Ru1,HCP
Cr0.05Re0.95,HCP
Cr0.1Ir0.9,HCP
Cr0.25Ir0.75,HCP
Cr0.25Os0.75,HCP
Cr0.2Ru0.8,HCP
Cr0.3Rh0.7,HCP
Cr0.45Os0.55,HCP
Cr0.4Ir0.6,HCP
Cr0.4Rh0.6,HCP
Cr0.4Ru0.6,HCP
Cr0.5Ir0.5,HCP
Cr0.5Rh0.5,HCP
Dy1Gd1Ho1Tb1Y1,HCP
Dy1Gd1Lu1Tb1Tm1,HCP
Dy1Gd1Lu1Tb1Y1,HCP
Fe0.2Os0.8,HCP
Fe0.2Ru0.8,HCP
Fe0.5Os0.5,HCP
Fe0.5Ru0.5,HCP
Fe0.6Os0.4,HCP
Fe0.6Ru0.4,HCP
Gd1Ho1La1Tb1Y1,HCP
Hf0.25Sc0.75,HCP
Hf0.25Ti0.75,HCP
Hf0.25Zr0.75,HCP
Hf0.5Sc0.5,HCP
Hf0.5Ti0.5,HCP
Hf0.5Zr0.5,HCP
Hf0.75Sc0.25,HCP
Hf0.75Ti0.25,HCP
Hf0.75Zr0.25,HCP
Ir0.25Tc0.75,HCP
Ir0.2Ru0.8,HCP
Ir0.4Ru0.6,HCP
Ir0.5Mo0.5,HCP
Ir0.5Tc0.5,HCP
Ir0.5W0.5,HCP
Ir0.6W0.4,HCP
Ir0.7W0.3,HCP
Li0.1Mg0.9,HCP
Mo0.07Re0.93,HCP
Mo0.1Rh0.9,HCP
Mo0.1Ru0.9,HCP
Mo0.25Rh0.75,HCP
Mo0.25Ru0.75,HCP
Mo0.2Os0.8,HCP
Mo0.2Rh0.8,HCP
Mo0.2Ru0.8,HCP
Mo0.35Os0.65,HCP
Mo0.35Ru0.65,HCP
Mo0.3Os0.7,HCP
Mo0.3Rh0.7,HCP
Mo0.3Ru0.7,HCP
Mo0.4Rh0.6,HCP
Mo0.5Pd0.5,HCP
Mo0.5Rh0.5,HCP
Mo1Pd1Rh1Ru1,HCP
Nb0.1Os0.9,HCP
Nb0.2Os0.8,HCP
Ni0.1Os0.9,HCP
Ni0.1Ru0.9,HCP
Ni0.1Tc0.9,HCP
Ni0.25Os0.75,HCP
Ni0.25Tc0.75,HCP
Ni0.2Ru0.8,HCP
Ni0.3Ru0.7,HCP
Ni0.4Tc0.6,HCP
Os0.25Re0.75,HCP
Os0.25Ru0.75,HCP
Os0.5Re0.5,HCP
Os0.5Ru0.5,HCP
Os0.75Re0.25,HCP
Os0.75Ru0.25,HCP
Os0.7V0.3,HCP
Os0.7W0.3,HCP
Os0.85Rh0.15,HCP
Os0.8Ta0.2,HCP
Os0.8V0.2,HCP
Os0.8W0.2,HCP
Os0.9Ti0.1,HCP
Os0.9V0.1,HCP
Os0.9W0.1,HCP
Pt0.15Ru0.85,HCP
Pt0.1Re0.9,HCP
Pt0.25Re0.75,HCP
Pt0.35Re0.65,HCP
Pu0.1Sc0.9,HCP
Pu0.25Sc0.75,HCP
Re0.25Ru0.75,HCP
Re0.25Tc0.75,HCP
Re0.5Ru0.5,HCP
Re0.5Tc0.5,HCP
Re0.75Ru0.25,HCP
Re0.75Tc0.25,HCP
Re0.9W0.1,HCP
Rh0.25Ru0.75,HCP
Rh0.25Tc0.75,HCP
Rh0.5Ru0.5,HCP
Rh0.5Tc0.5,HCP
Rh0.6W0.4,HCP
Ru0.7W0.3,HCP
Ru0.85Ta0.15,HCP
Ru0.8V0.2,HCP
Ru0.8W0.2,HCP
Ru0.9V0.1,HCP
Ru0.9W0.1,HCP
Sc0.25Y0.75,HCP
Sc0.25Zr0.75,HCP
Sc0.5Y0.5,HCP
Sc0.5Zr0.5,HCP
Sc0.75Y0.25,HCP
Sc0.75Zr0.25,HCP
Sm0.25Y0.75,HCP
Sm0.5Y0.5,HCP
Sm0.75Y0.25,HCP
Tb0.25Tm0.75,HCP
Tb0.25Y0.75,HCP
Tb0.5Tm0.5,HCP
Tb0.5Y0.5,HCP
Tb0.75Tm0.25,HCP
Tb0.75Y0.25,HCP
Ti0.25Zr0.75,HCP
Ti0.5Zr0.5,HCP
Ti0.75Zr0.25,HCP
Al0.25Co1Cr1Cu0.75Fe1Ni1,BCC+FCC
Al0.25Cr1Cu1Fe1Ni2,BCC+FCC
Al0.3Cr1Fe1.5Mn1Ni0.5,BCC+FCC
Al0.3Cr1Fe1Ni1V1,BCC+FCC
Al0.4Co1Cr1Fe1Mn1Ni1V1,BCC+FCC
Cr2Cu1Fe2Mn1Ni1,BCC+FCC
Al0.75MoNbTiV,BCC
Al0.25MoNbTiV,BCC
Al0.2MoTaTiV,BCC
Al0.5CrNbTi2V0.5,BCC
Al0.5MoNbTiV,BCC
Al0.6MoTaTiV,BCC
Al1.5MoNbTiV,BCC
AlCr0.5NbTiV,BCC
AlCrMoNbTi,FCC
AlMoNbTiV,BCC
MoTaTiV,BCC
Hf0.4Nb1.54Ta1.54Ti0.89Zr0.64,BCC
Hf0.5Mo0.5NbTiZr,BCC
Hf0.5Nb0.5Ta0.5Ti1.5Zr,BCC
Hf0.75NbTa0.5Ti1.5Zr1.25,BCC
Hf1.375Nb0.25Ta0.25Ti1.75Zr1.375,BCC
HfMo0.25NbTaTiZr,BCC
HfMo0.5NbTaTiZr,BCC
HfMo0.75NbTaTiZr,BCC
HfMo1.0NbTaTiZr,BCC
HfMo0.5NbTiV0.5,BCC
Al0.0HfNbZrTaTi,BCC
Ti20Hf20Zr20Ta20Nb20,BCC
TiHfZrTaNb,BCC
HfNbTaZr,BCC
HfTaTiZr,BCC
Mo0.1NbTiV0.3Zr,BCC
Mo0.3NbTiV0.3Zr,BCC
Mo0.3NbTiVZr,BCC
Mo0.5NbTiV0.3Zr,BCC
Mo0.5NbTiVZr,BCC
Mo0.7NbTiV0.3Zr,BCC
Mo0.7NbTiVZr,BCC
Mo1.3NbTiV0.3Zr,BCC
Mo1.3NbTiVZr,BCC
Mo1.5NbTiV0.3Zr,BCC
MoNbTaTi0.25W,BCC
MoNbTaTi0.5W,BCC
MoNbTaTi0.75W,BCC
MoNbTaTiW,BCC
MoNbTaV,BCC
Nb25Mo25Ta25W25,BCC
MoNbTiV,BCC
MoNbTiV0.3Zr,BCC
NbTiV0.3Zr,BCC
CoFeNiSi0.0,FCC
CoFeNiSi0.5,IM
CoFeNiSi0.75,IM
Al0.5CoFeNi,BCC+FCC
Al0.75CoFeNi,BCC+FCC
CoCrFeNb0.0Ni,FCC
CoCrFeNb0.103Ni,IM
CoCrFeNb0.155Ni,IM
CoCrFeNb0.206Ni,IM
CoCrFeNb0.309Ni,IM
CoCrFeNb0.412Ni,IM
AlC0.1CoCrFeNi,IM
AlC0.2CoCrFeNi,IM
AlC0.3CoCrFeNi,IM
AlC0.4CoCrFeNi,IM
AlC0.5CoCrFeNi,IM
AlCCoCrFeNi,IM
AlCoCrFeMo0.2Ni,IM
AlCoCrFeMo0.3Ni,IM
AlCoCrFeMo0.4Ni,IM
AlCoCrFeMo0.5Ni,IM
AlCoCrFeNiSi0.6,BCC
AlCoCrFeNiSi0.8,IM
AlCoCrFeNiSi,IM
CoCrCu1FeNiTi0.5,FCC
Ti0.5CrFeCoNiAl,BCC
AlCoCrFeNiTi,BCC
AlCoCrFeNiTi1.5,IM
CoCrFeMnNiV0.0,FCC
CoCrFeMnNiV0.5,FCC
CoCrFeMnNiV0.75,IM
CoCrFeMnNiV1.0,IM
AlCrFeNIMo0.0,BCC
AlCrFeNIMo0.2,BCC
AlCrFeNIMo0.5,BCC
AlCrFeNIMo0.8,IM
AlCrCuFeNi0.6,IM
AlCrCuFeNi0.8,IM
AlCrCuFeNi1.2,IM
AlCrCuFeNi1.4,IM
Hf25Nb25Ti25Zr25,BCC
HfMoNbTiZr,IM
VCrFeTa0.1W0.1,BCC
VCrFeTa0.2W0.2,BCC
VCrFeTa0.4W0.4,IM
Al65Cu5Fe5Mg5Si15Zn5,IM
Al65Cu5Mg5Ni5Si15Zn5,IM
Al70Cr5Cu5Mg5Si10Zn5,IM
Al70Cu5Mg5Mn5Si10Zn5,IM
Al70Cu5Mg5Si10Zn5Zr5,IM
MoNbHfZrTi,BCC
CoCrFeNiTi0.5Al,BCC
NbCrMo0.5Ta0.5TiZr,IM
CuNiAlCoCrFe,BCC+FCC
CrMoNbTiV,BCC
CrMoNbTiZr,IM
AlCoCrFeNiTi0.2,BCC
NiCoCr,FCC
MoNbTaTiV,BCC
ZrTiHfV0.5Nb0.5,BCC
Zr2.0TiHfVNb2.0,BCC
ZrTiHfNb0.5Mo0.5,BCC
ZrTiHfNb0.5Ta0.5,BCC
NbTiZr,BCC
Ta10Nb30Ti30Zr30,BCC
Cr10Nb30Ti30Zr30,BCC
Al0.3HfNbTaTiZr,BCC
Al0.5HfNbTaTiZr,BCC
Al0.75HfNbTaTiZr,BCC
Al1.0HfNbTaTiZr,BCC
NbTaTiZr,BCC
NbTaTi30Zr,BCC
NbTaTi35Zr,BCC
NbTaTi40Zr,BCC
NbTaTi45Zr,BCC
Ti35Zr27.5Hf27.5Nb5Ta5,BCC
Ta0.6ZrHfTi,BCC
Ta0.5ZrHfTi,BCC
Ta0.4ZrHfTi,BCC
Ti40Zr25Nb25Ta10,BCC
Ti45Zr25Nb25Ta5,BCC
Ti35Zr25Nb25Ta15,BCC
Ti30Zr25Nb25Ta20,BCC
Ti25Zr25Nb25Ta25,BCC
AlCoCrFeNiV0.0,BCC
AlCoCrFeNiV0.2,BCC
AlCoCrFeNiV0.5,BCC
AlCoCrFeNiV0.8,BCC
AlCoCrFeNiV1.0,BCC
Al1.8CoCrFeNiTi0.2,IM
Al1.5CoCrFeNiTi0.5,IM
Al1.2CoCrFeNiTi0.8,BCC
Al0.8CoCrFeNiTi1.2,IM
Al0.5HfNbTiZr,BCC
Al0.75HfNbTiZr,BCC
AlHfNbTiZr,BCC
Al1.25HfNbTiZr,BCC
Al1.5HfNbTiZr,BCC
Al5Nb24Ti40V5Zr26,BCC
Fe50Mn30Co10Cr10,IM
Fe37Mn45Co9Cr9,FCC
CoFeNi2V0.5Mo0.2,FCC
Al10Co25Cr8Fe15Ni36Ti6,IM
Al0.3CoCrCu0.3FeNi,FCC
CrCoFeNIMn,FCC
TiZrHfCr0.2Mo,BCC
Cr26Mn20Fe20Co20Ni14,FCC
Ti1.89CrNbV0.56,IM
HfNbTaTiZrW,BCC
HfNbTaTiZrMoW,BCC
Ti2ZrHf0.5V,BCC
Ti2ZrHf0.5VNb0.25,BCC
Ti2ZrHf0.5VNb0.5,BCC
Ti2ZrHf0.5VNb0.75,BCC
Ti2ZrHf0.5VNb1.0,BCC
ZrTiHfCuNiFe,BCC
AlCrFeCoNi,BCC
CoCrFeNIMo0.2,FCC
Ti40Zr10Ni40Co5Cu5,IM
Ti30Zr20Ni30Co10Cu10,IM
Ti25Zr25Ni16.67Co16.67Cu16.67,IM
Ti30Zr10Hf10Ni30Co10Cu10,IM
Ti20Zr15Hf15Ni20Co15Cu15,IM
CoCuHfNiTiZr,IM
CrFeMnV,BCC
CrMn0.3FeVCu0.06,BCC+FCC
CrMn0.5FeVCu0.10,BCC+FCC
CrMn0.7FeVCu0.14,BCC+FCC
CrMnFeVCu0.20,BCC+FCC
(CoCrCuFeNi)96Nb4,FCC
(CoCrCuFeNi)92Nb8,IM
(CoCrCuFeNi)88Nb12,IM
(CoCrCuFeNi)84Nb16,IM
Co28.2Cr5.92Mo0.62Mn0.50Si0.13N0.04C,FCC
Al40Cu15Cr15Fe15Si15,IM
Al60Cu10Fe10Cr5Mn5Ni5Mg5,IM
Al65Cu5Cr5Si15Mn5Ti5,IM
Al80Mg14Zn2.7Cu2.7Si0.60,IM
Al85Mg10.5Zn2.025Cu2.025Si0.45,IM
Al90Mg7.1Zn1.35Cu1.35Si0.3,IM
Al0.5NbTiVZr,IM
Al26.6Nb23.8Ti25.1V24.5,BCC
AlLIMgZnSn,IM
Al80Li5Mg5Zn5Sn5,IM
Al80Li5Mg5Zn5Cu5,IM
CrMnFeCoNi,FCC
AlCrFeMnNi,BCC
Al8Co17Cr17Cu8Fe17Ni33,FCC
Al0.5CoCrFeMnNi,BCC+FCC
CoCrFeNiV0.25,FCC
CoCrFeNiV0.5,IM
CoCrFeNiV0.7,IM
CoCrFeNiV0.8,IM
CoCrFeNiV0.9,IM
CoCrFeNiV,IM
(CoCrFeMnNi)99C1,FCC
Fe19.96Mn19.96Ni19.96Co19.96Cr19.96C0.2,FCC
Fe19.96Mn19.96Ni19.96Co19.96Cr19.96C0.5,FCC
Fe19.96Mn19.96Ni19.96Co19.96Cr19.96C0.8,FCC
Fe45Cr10V10Co10Ni25,FCC
Fe45Cr10V10Co20Ni15,FCC
Fe45Cr10V10Co30Ni5,IM
Fe45Cr10V10Co35,IM
CoCrFeNiAl,BCC
AlCoCrNi,IM
V10Cr15Mn5Fe35Co10Ni25,FCC
Co17.5Cr12.5Fe55Ni10Mo5,FCC
Co18Cr12.5Fe55Ni7Mo7.5,FCC
TaNbHfZrTi,BCC
AlMo0.5NbTiTa0.5Zr,IM
TiVZrHfNb,IM
HfNbTiVZr,BCC
Zr20Hf20Nb20Ti20V20,BCC
CrHfNbTiZr,IM
NbTiV3Zr,BCC
NbTiV4Zr,BCC
NbTiV5Zr,BCC
CrNbTiZr,IM
CrNbTiVZr,IM
VNbMoTaW,BCC
Al7.5CoCrNi,IM
(CoCrNi)94Al3Ti3,IM
FeCoNiCr,FCC
(FeCoNiCr)94Ti2Al4,FCC
CoCrCuAl0.5FeNi,IM
FeNiCoCr,FCC
CoCrFeMnNiNbC,FCC
CoCrMoNbTi,IM
CoCrMoNbTi0.2,IM
CoCrMoNbTi0.5,IM
CoCrMoNbTi1.0,IM
AlCoCrFeNiC1.5,IM
Fe36Ni18Mn33Al13Ti0.0,IM
Fe36Ni18Mn33Al13Ti2.0,IM
Fe36Ni18Mn33Al13Ti4.0,IM
Fe36Ni18Mn33Al13Ti6.0,IM
Fe30Ni20Mn35Al15,IM
Fe33Ni19Mn34Al14,IM
Fe29Ni19Mn38Al14,IM
Fe31Ni18Mn38Al13,IM
Fe33Ni17Mn38AIM,IM
Fe34Ni16Mn39Al11,IM
Al0.3CrFe1.5MnNi,BCC
Al0.3CrFe1.5MnNi0.5Ti0.2,BCC
Al0.3CrFe1.5MnNi0.5Si0.2,IM
Al25Ti25Ni25Cu25,FCC
Al22.5Ti22.5Ni20Cu20Fe15,FCC
AlTiNiCuFe,FCC
Al0.5CoCrFeNiTi0.5,BCC+FCC
Al0.8CoCrFeNiTi0.2,BCC+FCC
CoCrFeNIMnC0.01,FCC
CoCrFeNiAl0.3,IM
FeMnNiCoCr,FCC
Fe40Mn27Ni26Co5Cr2,FCC
Fe40Mn40Co10Cr10,FCC
Co20Cr20Fe20Mn20Ni20,FCC
Co20Cr20Fe34Mn20Ni6,FCC
Co20Cr20Fe40Mn20,FCC
AlNbTiV,BCC
AlCrNbTiV,IM
Al18Cr28Nb18Ti18V18,IM
Al0.0HfNbTiZr,BCC
Al3(HfNbTiZr)97,BCC
Al5(HfNbTiZr)95,BCC
Al7(HfNbTiZr)93,BCC
Al10 (HfNbTiZr)90,IM
AIM(HfNbTiZr)88,IM
Al0.2CrFeCoNi2Cu0.2,FCC
Al0.3CuCrFeNi2,FCC
Al0.2Co1.5CrFeNi1.5Ti0.3,IM
AlHfNbTaTiZr,BCC
Hf0.5Mo0.5NbTiZrC0.1,IM
Hf0.5Mo0.5NbTiZrC0.3,IM
Al0.5NbTa0.8Ti1.5V0.2Zr,IM
Mo0.5NbHf0.5ZrTiSi0.1,BCC
Mo0.5NbHf0.5ZrTiSi0.3,IM
Mo0.5NbHf0.5ZrTiSi0.5,IM
Mo0.5NbHf0.5ZrTiSi0.7,IM
Mo0.5NbHf0.5ZrTiSi0.9,IM
HfMo0.5NbTiV0.5Si0.3,IM
HfMo0.5NbTiV0.5Si0.5,IM
HfMo0.5NbTiV0.5Si0.7,IM
MoNb0.5HfZrTi,BCC
MoNb1.5HfZrTi,BCC
MoNbHfZrTi0.5,BCC
MoNbHfZrTi1.5,BCC
MoNbHfZr0.5Ti,BCC
MoNbHfZr1.5Ti,BCC
MoNbHf0.5ZrTi,BCC
MoNbHf1.5ZrTi,BCC
Mo0.5NbHf0.5ZrTi,BCC
Mo1.5NbHfZrTi,BCC
FeCoNiCrMn,FCC
Fe19.6Co19.6Ni19.6Cr19.6Mn19.6Al2,FCC
Fe19.2Co19.2Ni19.2Cr19.2Mn19.2Al4,FCC
Fe18.6Co18.6Ni18.6Cr18.8Mn18.8Al7,BCC+FCC
Fe18.4Co18.4Ni18.4Cr18.4Mn18.4Al8,BCC+FCC
Fe18.2Co18.2Ni18.2Cr18.2Mn18.2Al9,BCC+FCC
Fe18Co18Ni18Cr18Mn18Al10,BCC+FCC
Fe17.8Co17.8Ni17.8Cr17.8Mn17.8Al11,BCC+FCC
TiZrNbV,BCC
TiZrNbVMo1.7,BCC
TiZrNbVMo2.0,BCC
CoCrCuFeNiTi0.8,IM
CrFeCoNiCuTi0.5,IM
CrFeCoNiCu,FCC
Cu0.25AlCoCrFeNiTi0.5,BCC
Cu0.5AlCoCrFeNiTi0.5,BCC
AlCrFeCoNiCu,BCC+FCC
AlCrFeCoNiCuTi,BCC+FCC
AlCrFeCoNiCuV,BCC+FCC
Co25Ni25Fe25Al7.5Cu17.5,FCC
V10Cr10Fe45Co10Ni25,FCC
V10Cr10Fe45Co20Ni15,FCC
V10Cr10Fe45Co30Ni5,BCC+FCC
V10Cr10Fe45Co35Ni0,BCC+FCC
Re10Nb30Ti30Zr30,IM
VCrFeTa0.3W0.3,BCC
CrFeTaVW,IM
HfMoNbTaTiZr,IM
HfMoTaTiZr,BCC
HfMoNbTaZr,BCC
HfMoNbTaTi,BCC
CoNi,FCC
Ni18.5Fe18.5Cr18.5Co26Mn18.5,IM
Ni14Fe20Cr26Co20Mn20,BCC+FCC
NiFeCrCoMn,IM
Fe70.04Mn28Al1.6Si0.28C0.08,IM
Fe73.03Mn25Al1.6Si0.24Nb0.05C0.08,IM
Fe68.25Mn27Al4.1Si0.52Nb0.05C0.08,IM
Ni30Co30Cr10Fe10Al18W2,IM
CoCrFeNIMo0.1,FCC
CoCrFeNIMo0.3,IM
FeCrCoMnNi,FCC
Cr20Fe6Co34Ni34Mo6,FCC
Al0.5Cr0.9FeNi2.5V0.2,FCC
Fe36Ni18Mn33Al13C1.26,IM
Fe36Ni18Mn33Al13,IM
Fe40.4Ni11.3Mn34.8Al7.5Cr6C1.1,FCC
Fe28Ni18Mn33Al21,IM
NbTaTi,BCC
Nb1.5TaTiZr0.5,BCC
Fe22Co20Ni19Cr20Mn12Al7,IM
CoCrFeNiTi0.2,IM
Fe20Co27Ni13Cr20Mn20,FCC
AlCoCrFeMo0.05Ni2,IM
Ti2ZrHf0.5VNb,BCC
AlCr1.5NbTiV,IM
HfNb0.18Ta0.18Ti1.27Zr,BCC
Fe34Cr34Ni14Al14Co4,BCC
Fe36Co21Cr18Ni15Al10,IM
TiZrNbMo,BCC
TiZrNbMoV0.25,BCC
TiZrNbMoV0.5,BCC
TiZrNbMoV0.75,BCC
TiZrNbMoV,BCC
TiZrNbMoV1.5,BCC
TiZrNbMoV2,BCC
TiZrNbMoV3,BCC
Co10Cr10Fe50Mn30,BCC+FCC
AlCoFeNi,BCC
Nb0.5TaTiZr1.5,BCC
NbTa0.8Ti1.2Zr,BCC
NbTa0.6Ti1.4Zr,BCC
NbTa0.4Ti1.6Zr,BCC
NbTa0.2Ti1.8Zr,BCC
AlNbTiVZr,BCC
AlNbTiVZr0.1,IM
AlNbTiVZr0.25,IM
AlNbTiVZr0.5,IM
AlNbTiVZr1.5,IM
AlCoCrFeNi ,IM
Ni1.5Co1.5CrFeTi0.5,BCC
NbTiVTa,BCC
Al86Mg10Zn2Cu2,IM
Al85.7Mg10Zn2Cu2Si0.3,IM
Al85.4Mg10Zn2Cu2Si0.6,IM
Al85.1Mg10Zn2Cu2Si0.9,IM
Al84.8Mg10Zn2Cu2Si1.2,IM
Co23.25Ni23.25Fe23.25Cr23.25Mo7.00,FCC
Cr2MnFeNi,BCC+FCC
Cr1.75Cu0.25MnFeNi,BCC+FCC
Cr1.5Cu0.5MnFeNi,BCC+FCC
Cr1.25Cu0.75MnFeNi,BCC+FCC
CrCoCuFeNi,FCC
CoCrCuFeMn,BCC+FCC
AlCoCrFeNiTi0.5,BCC
CoCrFeNiW0.2,FCC
CoCrFeNiW0.5,IM
TiZrNbTa,BCC
(TiZrNbTa)95Mo5,BCC
(TiZrNbTa)90Mo10,BCC
(TiZrNbTa)85Mo15,BCC
MoNbTaTiZr,BCC
Al9.5Co25Cr8Fe15Ni36Ti6Hf0.5,IM
Co10Cr25Fe20Mn5Ni40,FCC
Co20Cr25Fe10Mn5Ni40,FCC
Fe37.5Ni37.5Cr15Mn10,BCC
Fe33.5Ni33.5Cr15Mn10Al5Ti3,IM
Fe33.5Ni33.5Cr15Mn10Al4Ti4,IM
Fe33.5Ni33.5Cr15Mn10Al3Ti5,IM
(FeCoNi)86-Al7Ti7,IM
(FeCoNi)86-Al8Ti6,IM
(Fe40Mn40Co10Cr10)98C2.2,FCC
(Fe40Mn40Co10Cr10)96.7C3.3,FCC
AlCoCrCuMnTi,IM
AlCoCrCuMnFe,BCC+FCC
Al58.5Mg31.5Zn4.5Cu4.5Si1,IM
Al63Mg27Zn4.5Cu4.5Si1,IM
Al66.7Mg23.3Zn4.5Cu4.5Si1,IM
Al13Co21.74Cr21.74Fe21.74Ni21.74,BCC+FCC
Al13Co21.69Cr21.69Fe21.69Ni21.69C0.25,BCC+FCC
Al16Co21Cr21Fe21Ni21,BCC+FCC
Al13Co21Cr21Fe21Ni21Ti3,BCC+FCC
Al13Co20.94Cr20.94Fe20.94Ni20.94Ti3C0.25,BCC+FCC
Al9.38Ni22.66Co22.66Fe22.66Cr22.66,BCC+FCC
AIM.5Ni21.88Co21.88Fe21.88Cr21.88,BCC+FCC
Al15.63Ni21.09Co21.09Fe21.09Cr21.09,BCC+FCC
Al21.88Ni19.53Co19.53Fe19.53Cr19.53,BCC
Al25Ni18.75Co18.75Fe18.75Cr18.75,BCC
CoCrHf0.1FeNi,IM
AlCoCrFeNi2.1,BCC+FCC
CoCrFeNiNb0.1,IM
CoCrFeNiNb0.25,IM
CoCrFeNiNb0.5,IM
CoCrFeNiNb0.8,IM
(CoCrFeMnNi)100Mo0,FCC
(CoCrFeMnNi)96Mo4,FCC
AlCoCr0.3FeNi,BCC+FCC
AlCoCr0.5FeNi,BCC+FCC
AlCoCr0.7FeNi,BCC+FCC
NiCoFeCrAl0.70,BCC+FCC
NiCoFeCrAl0.75,BCC+FCC
NiCoFeCrAl1.0,BCC+FCC
NiCoFeCrAl1.21,BCC+FCC
NiCoFeCrAl1.5,BCC
Ni2.1CoCrFeAl,BCC+FCC
NiNb0.1CoCrFe,IM
NiNb0.5CoCrFe,IM
NiNb0.25CoCrFe,IM
NiNb0.8CoCrFe,IM
Ni2.1AlCoCrFe,BCC+FCC
 AlFeCrCoNi,BCC
 Al0.25FeCrCoNi,FCC
 Al0.5FeCrCoNi,BCC+FCC
 Al0.75FeCrCoNi,BCC+FCC
 Al1.0FeCrCoNi,BCC
 Al1.5FeCrCoNi,FCC
Al0.8CrFeCoNi,BCC+FCC
Al0.6CrFeCoNi,FCC
Al0.15CrFe1·5Ni0·5,BCC
Al0.2CrFe1·5Ni0·5,BCC
Al0.3CrFe1·5Ni0·5,IM
Al0.4CrFe1·5Ni0·5,IM
AlCrFe2Ni2,IM
AlCrFeNi,BCC
AlCuNiTi,FCC
CoCrCuFe,FCC
CoCr2FeNi,FCC
CoFeNiTiAl,BCC
CoFeNiTiV,BCC
CoFeNiTiCu,FCC
CoFeNiTiCr ,FCC
CoFeNi ,FCC
Al0.5CoCrCuFeNiV1.2,BCC
Al0.5CoCrCuFeNiV1.4,BCC
Al0.5CoCrCuFeNiV1.6,BCC
Al0.5CoCrCuFeNiV1.8,BCC
Al0.5CoCrCuFeNiV2.0,BCC
AlCoCrCuNiTiY0.5,IM
AlCoCrCuNiTiY0.8,IM
AlCoCrCuNiTiY,IM
AlCoFeNiTiVZr,BCC
AlCoCuFeNbNi,IM
Al11.1(CoCrCuFeMnNiTiV)88.9,BCC+FCC
Al20(CoCrCuFeMnNiTiV)80,BCC
Cu75Mn75Ni75Zn25,FCC
Cu80Mn80Ni80Zn20,FCC
Cu90Mn90Ni90Al10,FCC+IM
Cu90Mn90Ni90Sn10,FCC+IM
Cu95Mn95Ni95Al5,FCC
Cu95Mn95Ni95Sn5,FCC+IM
Ti0.25NbMoTaW,BCC
Ti0.75NbMoTaW,BCC
Al0.875CoCrFeNi,BCC
FeCoNiCrAl2,BCC
FeCoNiCrMnAl,FCC
(FeCoNiCrMn)98Al2,FCC
(FeCoNiCrMn)97Al3,FCC
(FeCoNiCrMn)96Al4,FCC
(FeCoNiCrMn)92Al8,BCC+FCC
(FeCoNiCrMn)91Al9,BCC+FCC
(FeCoNiCrMn)90Al10,BCC+FCC
(FeCoNiCrMn)89Al11,BCC+FCC
(FeCoNiCrMn)88AIM,BCC+FCC
(FeCoNiCrMn)87Al13,BCC+FCC
(FeCoNiCrMn)86Al14,BCC+FCC
(FeCoNiCrMn)84Al16,BCC+FCC
(FeCoNiCrMn)83Al17,BCC
(FeCoNiCrMn)82Al18,BCC
(FeCoNiCrMn)81Al19,BCC
(FeCoNiCrMn)80Al20,BCC
Cu0.5CoCrFeNi,FCC
Al0.0CoCrCuFeNi,FCC
Al1.3CoCrCuFeNi,BCC+FCC
Al1.5CoCrCuFeNi,BCC+FCC
Al1.8CoCrCuFeNi,BCC+FCC
Al2.0CoCrCuFeNi,BCC
Al2.3CoCrCuFeNi,BCC+FCC
Al2.5CoCrCuFeNi,BCC+FCC
Al2.8CoCrCuFeNi,BCC
Al3.0CoCrCuFeNi,BCC
AlCoCrFeNiNb0 ,BCC
AlCoCrFeNiNb0.1 ,BCC
AlCoCrFeNIMo,BCC
AlCoCrFeNIMo0.1,BCC
CoCrCuFeNiTi0,FCC
CoCrCuFeNiTi,IM
Al0.5CoCrCuFeNiTi0,FCC
Al0.5CoCrCuFeNiTi0.4,FCC
Al0.5CoCrCuFeNiTi0.8,BCC+FCC
CoCrCuFeNiVAl0.5,FCC
CoCrCuFeNiV0.2Al0.5,FCC
CoCrCuFeNiV0.4Al0.5,BCC+FCC
CoCrCuFeNiV1.2Al0.5,BCC
CoCrCuFeNiV1.4Al0.5,BCC
CoCrCuFeNiV1.6Al0.5,BCC
CoCrCuFeNiV1.8Al0.5,BCC
CoCrCuFeNiV2Al0.5,BCC+FCC
FeCoNiCuAl,BCC+FCC
FeCoNiCuAlSi,BCC+FCC
FeCoNiCuAlCr,BCC+FCC
FeCoNiCuAlTi,BCC+FCC
FeCoNiCuAlZr,BCC+FCC
AlCrFeCoNiCuMn,IM
AlCrFeCoNiCuV ,BCC+FCC
FeMnNiCoCu,FCC
AlCr0.5NbTiV ,BCC
Al20Ti20Ni20Cu20Fe20,FCC
NbTiVTaAl0.2,BCC
NbTiVTaAl0.5,BCC
NbTiVTaAl1.0,BCC
W25Nb25Mo25Ta25,BCC
W20Nb20Mo20Ta20V20,BCC
Ta20Nb20Hf20Zr20Ti20,BCC
Ta20Nb20W20Mo20V20,BCC
TiZrHfNbTa ,BCC
CoCrFeNiAlNb0.1,BCC
TiZrNIMo,BCC
TiZrNIMoV0.25,BCC
TiZrNIMoV0.5,BCC
TiZrNIMoV0.75,BCC
TiZrNIMoV1.0,BCC
MoNbTaV ,BCC
V20Nb20Mo20Ta20W20,BCC
NbTaVW,BCC
NbTaTiVW,BCC
CoFeNiVMo0.6,FCC+IM
CoFeNi1.4VMo,FCC+IM
Al0.5CrCuFeNi2,FCC
Al2.0CrCuFeNi2,BCC
Al2.2CrCuFeNi2,BCC
Al2.5CrCuFeNi2,BCC
CoFeNi2V0.5,FCC
Al11.1(TiVCrMnFeCoNiCu)88.9,BCC+FCC
Al20(TiVCrMnFeCoNiCu)80,BCC
CoCrCuFeNiAl0.5,FCC
CoCrCuFeNiAl1.0,BCC+FCC
CoCrCuFeNiAl1.5,BCC+FCC
CoCrCuFeNiAl2.0,BCC+FCC
CoCrCuFeNiAl2.5,BCC+FCC
CoCrCuFeNiAl3.0,BCC
 NbMoCrTiAl ,BCC
Al0.3CoCrFeNi,IM
CoCr0.5FeMo0.5NiAl,IM
CoCr1.5FeMo0.5NiAl,IM
CrFe1.5Ni0.5Al0.15,BCC
CrFe1.5Ni0.5Al0.2,BCC
CrFe1.5Ni0.5Al0.3,IM
CrFe1.5Ni0.5Al0.4,IM
NbSnTaTiZr,IM
MoTaVWZr,IM
CuFeMnNiPt,IM
Cr4.5Mn13.6Ni38.1Sn0.3Ti12V10Zr21.5,IM
CrFeNiV0.5W,IM
CrFeNiTiVZr,IM
CoHfNbNiTiZr,IM
Co28.75Fe31.25Ni7.5Ti30V2.5,IM
Co25Fe25Ni10Ti30V10,IM
CoFeNb0.75Ni2V0.5,IM
CoFeMoNiV,FCC+IM
Co25Fe25Mn15Ni15Ti12.5V7.5,IM
CoCuFeNiSn0.02,FCC
CoCrFeNiW,IM
CoCrFeNiY,IM
CoCrFeNiZr,IM
CoCrFeNiTi,FCC
CoCrFeNiTi0.5,IM
CoCrFeNiTa,IM
CoCrFeNbNi,IM
CoCrFeNb0.3Ni,IM
Co1.5CrFeMo0.1Ni1.5Ti0.5,IM
CoCrFeMoNi,IM
Co0.5CrFeMn1.5Ni ,FCC+IM
CoCrFeHfNi,IM
CoCrCuFeNiZr,IM
C0.1Hf0.5Mo0.5NbTiZr,IM
CoCrCuFeNiTi0.8 ,FCC+IM
C0.1CoCrFeMnNi,IM
C0.25CoCrFeMnNi,IM
C0.175CoCrFeMnNi,FCC
Al1.5NbTiVZr,IM
Al2NbTi3V2Zr,IM
AlNbTaTiZr,IM
Al13Fe36Mn33Ni18,IM
AlCuTiYZr,IM
AlCrNbTiVZr,IM
AlFeNiTiVZr,BCC
AlCr4.5Mn13.6Ni37.1Sn0.3Ti12V10Zr21.5,IM
Al5Cr32Fe35Ni22Ti6,IM
Al15Cr5Fe30Ni30Ti20,IM
Al14.1Cr6Fe28.2Mn32.9Ni18.8,IM
AlCrFeMo0.2Ni,BCC
Al1.5CrCuFeNi2,IM
Al1.8CrCuFeNi,BCC
Al2.0CrCuFeNi,BCC
Al2.2CrCuFeNi,BCC
Al2.5CrCuFeNi,BCC
AlCrCuFeNi,BCC+FCC
Al2CrCuFeNi2,IM
AlCrCu0.5FeNi,BCC
Al0.3CrCuFeNi2,IM
Al0.9CrCuFeNi,BCC
Al1.2CrCuFeNi,BCC
Al20Cr25Co25Ni25Si5,IM
Al22Co28Ni31.75Ti10.75V7.5,IM
Al15Cr10Co35Ni35Si5,IM
AlCoCuFeNiVZr,IM
Al2.5CoCuFeNiSn0.1,IM
Al0.5CoCrNiTi0.5,IM
AlCoCrFeNiZr0.5,IM
Al0.5CoCrFe2NiTi0.5,IM
Al16.5Co22.5Cr5Fe12.5Ni30Ti13.5,IM
AlCo0.6CrFe0.2NiSiTi0.2,IM
Al0.3CoCrFeNi ,FCC+IM
Al0.09CoCrFeMnNi,BCC
Al0.10CoCrFeMnNi,FCC
Al0.11CoCrFeMnNi,BCC
Al0.12CoCrFeMnNi,BCC
Al0.14CoCrFeMnNi,BCC
Al0.15CoCrFeMnNi,BCC
Al0.20CoCrFeMnNi,FCC
Al0.38CoCrFeMnNi,FCC
Al0.43CoCrFeMnNi,BCC+FCC
Al0.49CoCrFeMnNi,BCC+FCC
Al0.56CoCrFeMnNi,BCC+FCC
Al0.62CoCrFeMnNi,BCC+FCC
Al0.68CoCrFeMnNi,BCC+FCC
Al0.75CoCrFeMnNi,BCC+FCC
Al0.81CoCrFeMnNi,BCC+FCC
Al0.88CoCrFeMnNi,BCC+FCC
Al0.95CoCrFeMnNi,BCC+FCC
Al1.25CoCrFeMnNi,BCC
Al0.4Co6Cr7.5Cu2Mn8.1Ni32.2Sn0.3Ti12V10Zr21.5,IM
Al0.5CoCrCuFeNiTi1.2 ,FCC+IM
Al0.2CoCrCu0.8FeNiSi0.2,IM
Al0.8CoCrCu0.2FeNiSi0.2,IM
Al0.3C0.1CoCrFeNi,IM
AlB0.5CoCrCuFeMoNiSiTi,IM
Al0.5BCoCrCuFeNi,FCC
AgAlCoCrCuNi,BCC
Co25Cr25Fe25Ni25,FCC
Al2.4Co24.4Cr24.4Fe24.4Ni24.4,FCC
Al7.2Co23.2Cr23.2Fe23.2Ni23.2,IM
Al9.1Co22.7Cr22.7Fe22.7Ni22.7,FCC
Al11.2Co22.2Cr22.2Fe22.2Ni22.2,FCC
Al14.8Co21.3Cr21.3Fe21.3Ni21.3,BCC
Al16.6Co20.8Cr20.8Fe20.8Ni20.8,IM
Al18.4Co20.4Cr20.4Fe20.4Ni20.4,BCC
Al20Co20Cr20Fe20Ni20,BCC
Al23.2Co19.2Cr19.2Fe19.2Ni19.2,BCC
Al27.2Co18.2Cr18.2Fe18.2Ni18.2,IM
Al31.2Co17.2Cr17.2Fe17.2Ni17.2,IM
Al33.2Co16.7Cr16.7Fe16.7Ni16.7,IM
CoCrFeNiTiAl0.5,BCC+FCC
CoCrFeNiTiAl,BCC
CoCrFeNiTiAl1.5,BCC
CoCrFeNiTiAl2.0,BCC
CoCrMnNiFe,FCC
Mo1.5NbTiVZr,BCC
Mo1.7NbTiVZr,BCC
Mo2NbTiVZr,BCC
MoNbTiV0.50Zr,BCC
MoNbTiV1.0Zr,BCC
MoNbTiV2.0Zr,BCC
MoNbTiV3.0Zr,BCC
MoNbTiZr,BCC
Mo0.5NbTiTa0.5ZrAl,BCC
CrFe1·5Ni0·5Al0.2,BCC
NbTiV0.3Mo0.1,BCC
NbTiV0.3Mo0.3,BCC
NbTiV0.3Mo0.5,BCC
NbTiV0.3Mo0.7,BCC
NbTiV0.3Mo,BCC
NbTiV0.3Mo1.3,BCC
NbTiV0.3Mo1.5,BCC
CoFeNiV,FCC
HfMoNbZrTi,BCC
Al1.125CuFe0.75NiTi1.125,FCC
Al22.5Cu20Fe15Ni20Ti22.5,FCC
AlCuFeNiTi,FCC
CrCuFeMoNi,FCC
CrCuFeNi2Al,BCC+FCC
Al3CoCrFeNi,BCC
Al2CoCrFeMo0.5Ni,BCC
Al2CoCrFeNiTi,BCC
Al0.3CoCrCuFe,FCC
Al0.5CoCrCuFe,FCC
Al0.8CoCrCuFe,BCC+FCC
AlCoCrCuFe,BCC+FCC
Al1.3CoCrCuFe,BCC+FCC
Al1.5CoCrCuFe,BCC+FCC
Al1.8CoCrCuFe,BCC+FCC
Al2.0CoCrCuFe,BCC+FCC
Al2.3CoCrCuFe,BCC+FCC
Al2.5CoCrCuFe,BCC+FCC
Al2.8CoCrCuFe,BCC
Al3.0CoCrCuFe,BCC
Al0.25CoCrCu0.5FeNiTi0.5,FCC
AlCoCrCuFeNiTi,BCC+FCC
Al3CoCrCuFeNi,BCC
AlCoCrCuNiTi,BCC
CoFeMo0.5NiAl,IM
Al0.3CrFe1.5Ni0.5,BCC
Al0.4CrFe1.5Ni0.5,BCC
AlCo2CuFeNi,BCC
AlCrCuFe,IM
AlCoCrCu0.5Fe,BCC+FCC
AlCoCrCu0.5Ni,BCC
Al0.44CoCrFeNi,IM
Al0.4CoCrFeNi,FCC
Al0.7CoCrFeNi,BCC+FCC
Al0.8CoCrFeNi,BCC+FCC
Al0.9CoCrFeNi,BCC
Al1.2CoCrFeNi,BCC
Al1.8CoCrFeNi,BCC
Al2.08CoCrFeNi,BCC
Al0.43CoCr0.29NiSi0.14,IM
Al1.5CrCuFeNi,BCC
AlCrMnTiV,IM
Al8Cu0.5Li0.5Mg0.5Zn0.5,IM
Al8Li0.5Mg0.5Sn0.5Zn0.5,IM
AlLi0.5MgSn0.2Zn0.5,IM
AlLIMgSnZn,IM
Al1.17CoCrFeNi,BCC
CoCrFeNiNb0.103,FCC+IM
CoCrFeNiNb0.155,FCC+IM
CoCrFeNiNb0.206,FCC+IM
CoCrFeNiNb0.309,FCC+IM
CoCrFeNiNb0.412,FCC+IM
CoCrNiTiV,IM
CoFeMo0.2NiV,FCC+IM
CoFeMo0.4NiV,FCC+IM
CoFeMo0.6NiV,FCC+IM
CoFeMo0.8NiV,FCC+IM
CoFeMoNi1.2V,FCC+IM
CoFeMoNi1.4V,FCC+IM
CoFeMoNi1.6V,FCC+IM
CoFeMoNi1.8V,FCC+IM
CoFeMoNi2V,FCC+IM
CrCuFeNiZr,BCC
CrMnFe1.5Ni0.5Al1.2,BCC
CrNbTaTiZr,IM
FeCrMnNiCo,FCC
Al11.1Co88.9Cr88.9Cu88.9Fe88.9Mn88.9Ni88.9Ti88.9V88.9,BCC+FCC
TaNbVTiAl0.25,BCC
Al0.5C0.2Co0.3CrFeNi,IM
Al2CoCrCu0.5FeNi,BCC
AlCo0.5CrCu0.5FeNi,BCC
AlCo1.5CrCu0.5FeNi,BCC
AlCo2CrCu0.5FeNi,BCC
AlCo3.5CrCu0.5FeNi,BCC
AlCo3CrCu0.5FeNi,BCC
AlCoCr0.5Cu0.5FeNi,BCC
AlCoCr1.5Cu0.5FeNi,BCC
AlCoCr2Cu0.5FeNi,BCC
AlCoCrCu0.5Fe1.5Ni,BCC
AlCoCrCu0.5FeNi0.5,BCC
AlCoCrCu0.5FeNi2.5,FCC
AlCoCrCuFe0.5Ni,BCC
Al0.3CoCrCu0.5FeNi,FCC
Al0.75CoCrCu0.25FeNi,FCC
AlCo0.5CrCuFeNi,BCC
AlCoCr0.5CuFeNi,BCC
AlCoCrCu0.5Fe0.5Ni,BCC
AlCoCrCu0.5Fe2Ni,BCC+FCC
AlCoCrCu0.5FeNi,BCC+FCC
AlCoCrCu0.5FeNi3,BCC+FCC
AlCoCrCuFeNi0.5,BCC+FCC
Al0.3CoCrFeMo0.1Ni,BCC
Al0.5CoCrFeMo0.5Ni,FCC
Al1.5CoCrFeMo0.5Ni,FCC+IM
AlCo0.5CrFeMo0.5Ni,BCC
AlCoCrFe0.5Mo0.5Ni,IM
AlCo1.5CrFeNiTi0.5,IM
Al0.8CrCu1.5FeMnNi,IM
Al0.8CrCuFeMn1.5Ni,BCC+FCC
Al0.3CrCuFeMnNi,BCC
AlCr0.5CuFeNiTi,BCC+FCC
AlCr1.5CuFeNiTi,BCC
AlCr2CuFeNiTi,BCC
AlCr3CuFeNiTi,BCC
AlCrCuFeNiTi,BCC
AlMo0.5NbTa0.5TiZr ,BCC
AlNbMo0.5Ta0.5TiZr,BCC
CoCrFeMnNiV,IM
CoCuFeMnNiSn0.10,FCC+IM
FeMoNiTiVZr,FCC
Hf0.5Mo0.5NbSi0.1TiZr,FCC
CoCrCuFeNiTi2,FCC+IM
CoCrFeMnNiTi,FCC+IM
AlCoCrCuFeNiSi,FCC+IM
Al0.5CoCrCuFeNiTi,FCC
AlCoCrCu0.5FeNiTi0.5,BCC+FCC
Al0.5CoCrCuFeNiV0.6,FCC
Al0.5CoCrCuFeNiV0.8,BCC+FCC
Al23Co15Cr23Cu8Fe15Ni16,BCC
Al8Co17Cr14Cu8Fe17Ni34.8Mo0.1Ti1W0.1,FCC
AlTiVYZr,IM
FeCrNIMnAl0.3,BCC+FCC
FeCrNIMnAl0.5,BCC
FeCrNIMnAl0.8,BCC
FeCrNIMn,FCC
FeCrNIMnAl1.0,BCC
Ti65(AlCrNb)35,BCC
Ti65(AlCrNbV)35,BCC
Ti65(AlCrNbV)32Zr3,BCC
Ti65(AlCrNbV)30Zr5,BCC
Ti65(AlCrNbV)28Zr7,BCC
Ti65(AlCrNbV)25Zr10,BCC
[TaNb]0.67[ZrHfTi]0.33,BCC
NiCoFeCrAl0.59,FCC
TiNbTaZrV,BCC
TiNbTaZrMo,BCC
TiNbTaZrW,BCC
CoCrHf0.2FeNi,FCC
CoCrHf0.3FeNi,FCC+IM
CoCrHf0.4FeNi,FCC+IM
CoCrHf0.5FeNi,FCC+IM
CoCrHf0.6FeNi,FCC+IM
AlCrNbTiV ,IM
FeCoCuNiSn0.02,FCC
FeCoCuNiSn0.04,FCC
FeCoCuNiSn0.05,FCC
AlCoCrFeNi2.2,BCC
Ti0.5CrFeCoNiAl0.0Cu1.0,FCC
Ti0.5CrFeCoNiAl0.25Cu0.75,FCC
Ti0.5CrFeCoNiAl0.5Cu0.5,BCC+FCC
Ti0.5CrFeCoNiAl0.75Cu0.25,BCC
Fe40Mn40Co10Cr10C,FCC
Fe40Mn40Co10Cr10Mo,FCC
Fe40Mn28Ni28Cr4,FCC
Fe40Mn28Ni20Cr12,FCC
Fe40Mn28Ni14Cr18,FCC
CoCrFeMnNiNb0·06C0.8 ,FCC
CoCrFeNiTa0.0,FCC
CoCrFeNiTa0.1,FCC
CoCrFeNiTa0.2,FCC
CoCrFeNiTa0.3,FCC
CoCrFeNiTa0.5,FCC+IM
CoCrFeNiTa0.75,FCC+IM
Al0.2CoCrFeMnNi,FCC
CoCrFeNiSi0.05,FCC
CoCrFeNiSi0.1,FCC
CoCrFeNiSi0.15,FCC
CoCrFeNiSi0.25,FCC
CuAlNiCoCrFeSi,FCC+IM
NbCrFeMnCoNi,BCC+IM
TiCrFeMnCoNi,FCC+IM
Ti2CrCuFeCoNi,FCC+IM
Co20Mn20Fe20Ni40,FCC
Al0.7Co0.3CrFeNi,BCC+FCC+IM
Al0.5CoCrFeMo0.5Ni,FCC+IM
AlCoCrFe0.5Mo0.5Ni,BCC+IM
AlCoCrFe0.6Mo0.5Ni,BCC+IM
AlCoCrFeMo0.5Ni0.5,BCC+IM
AlCoCrFeMo0.5Ni1.5,BCC+FCC+IM
AlCoCrFeMo0.5Ni2,BCC+FCC+IM
Al1.5CoCrFeMo0.5Ni,BCC+IM
Al0.2Co1.5CrFeNi1.5Ti,FCC+IM
CoCrFeMnNiV1.0,FCC+IM
AlCoCrFeMo0.5,BCC+IM
AlCrFeNiMo0.2,BCC
AlCrFeNiMo0.5,BCC
AlCrFeNiMo0.8,BCC+IM
AlCrFeNiMo,BCC+IM
CoCrCuFeNiTi,FCC
AlCoCrCuFeMnNi,BCC+FCC+IM
Al0.5B0.2CoCrCuFeNi,BCC
Al0.5B0.6CoCrCuFeNi,BCC
Al0.5BCoCrCuFeNi,BCC
Al0.5CoCrCu0.5FeNiTi0.5,BCC
Al0.5CoCrCuFeNiTi2,BCC+FCC+IM
Al0.5CoCrCuFeNiV1.0,BCC+FCC+IM
Al0.75CoCrCu0.25FeNiTi0.5,BCC+FCC
AlCoCuFeNiZr,BCC+FCC+IM
CoCuFeMnNiSn0.20,FCC+IM
AlCrCuFeNi0.6,BCC+FCC
AlCrCuFeNi0.8,BCC+FCC
AlCrCuFeNi1.2,BCC+FCC
AlCrCuFeNi1.4,BCC+FCC
Al8Li0.5Mg0.5Sn0.5Zn0.5,FCC+IM
Al8Cu0.5Li0.5Mg0.5Zn0.5,FCC+IM
AlCrNbTiV,BCC+IM
AlCr1.5NbTiV,FCC+IM
CrHfNbTiZr,BCC
FeMoNiTiVZr,BCC+IM
Hf0.5Mo0.5NbTiZr,BCC+IM
Hf0.5Mo0.5NbSi0.1TiZr,BCC+IM
Hf0.5Mo0.5NbSi0.3TiZr,BCC+IM
Hf0.5Mo0.5NbSi0.5TiZr,BCC+IM
Hf0.5Mo0.5NbSi0.7TiZr,BCC+IM
Hf0.5Mo0.5NbSi0.9TiZr,BCC+IM
HfMoNbTaTiZr,BCC
HfNbSi0.5TiV,BCC+IM
HfNbSi0.5TiVZr,BCC+IM
HfNbTiVZr,BCC+IM
Al40(CoCrCuFeMnNiTiV)60,BCC+IM
(CuMnNi)75Zn25,FCC
(CuMnNi)80Zn20,FCC
(CuMnNi)90Al10,FCC+IM
(CuMnNi)90Sn10,FCC+IM
