Repository: Iman-Peivaste/ML_Phase

# ML_Phase
Machine learning for predicting high entropy alloys
Link of the paper:
https://www.nature.com/articles/s41598-023-50044-0

File: Element analysis/6676_70_noP.csv (part 1 of 89)
index,Num_el,Li,Be,B,C,N,Na,Mg,Al,Si,P,Ca,Sc,Ti,V,Cr,Mn,Fe,Co,Ni,Cu,Zn,Ga,Ge,Sr,Y,Zr,Nb,Mo,Ru,Rh,Pd,Ag,Cd,In,Sn,Sb,La,Ce,Pr,Nd,Sm,Gd,Tb,Dy,Ho,Er,Tm,Yb,Hf,Ta,W,Re,Ir,VEC,Pauling_EN,Melting_point_K,DFT_LDA_Etot,outer_shell_electrons,no_of_valence_electrons,Atomic_radius_calculated,Atomic_weight,Pauling_EN_div,entropy,Atomic_radius_calculated_dif,Enthalpy,Geo,E_per_el,Phase
AlAuCoCrCuNi,6,0.0,0.0,0.0,0.0,0.0,0.0,0.0,0.1666666666666666,0.0,0.0,0.0,0.0,0.0,0.0,0.1666666666666666,0.0,0.0,0.1666666666666666,0.1666666666666666,0.1666666666666666,0.0,0.0,0.0,0.0,0.0,0.0,0.0,0.0,0.0,0.0,0.0,0.0,0.0,0.0,0.0,0.0,0.0,0.0,0.0,0.0,0.0,0.0,0.0,0.0,0.0,0.0,0.0,0.0,0.0,0.0,0.0,0.0,0.0,6.666666666666666,1.9166666666666663,1541.8166666666666,-3944.5990121666655,1.6666666666666663,10.666666666666666,1.5066666666666664,76.18616666666667,0.3028017319780203,14.896688227162048,11.759010854794967,-9.999999999999996,1077.3284925883588,-657.4331686944444,FCC+IM
Al0.125CoCrCuFeMnNiTiV,9,0.0,0.0,0.0,0.0,0.0,0.0,0.0,0.0153846153846153,0.0,0.0,0.0,0.0,0.123076923076923,0.123076923076923,0.123076923076923,0.123076923076923,0.123076923076923,0.123076923076923,0.123076923076923,0.123076923076923,0.0,0.0,0.0,0.0,0.0,0.0,0.0,0.0,0.0,0.0,0.0,0.0,0.0,0.0,0.0,0.0,0.0,0.0,0.0,0.0,0.0,0.0,0.0,0.0,0.0,0.0,0.0,0.0,0.0,0.0,0.0,0.0,0.0,7.430769230769231,1.7355384615384617,1786.9346153846154,-1182.9108831538465,1.7692307692307694,7.430769230769231,1.5886153846153848,54.90889230769231,0.1483242888894337,17.68335535327119,7.155794125100622,-9.520473372781066,3453.4168189983066,-131.43454257264958,BCC+FCC
Al0.25CoCrCuFeMnNiTiV,9,0.0,0.0,0.0,0.0,0.0,0.0,0.0,0.0303030303030303,0.0,0.0,0.0,0.0,0.1212121212121212,0.1212121212121212,0.1212121212121212,0.1212121212121212,0.1212121212121212,0.1212121212121212,0.1212121212121212,0.1212121212121212,0.0,0.0,0.0,0.0,0.0,0.0,0.0,0.0,0.0,0.0,0.0,0.0,0.0,0.0,0.0,0.0,0.0,0.0,0.0,0.0,0.0,0.0,0.0,0.0,0.0,0.0,0.0,0.0,0.0,0.0,0.0,0.0,0.0,7.363636363636364,1.733636363636364,1773.998484848485,-1168.6442875454547,1.7878787878787878,7.363636363636364,1.5824242424242425,54.485757575757575,0.14799300110024,17.893574708843694,7.795806971055949,-10.240587695133147,2944.2518494803285,-129.8493652828283,BCC
Al0.67CoCrCuFeMnNiTiV,9,0.0,0.0,0.0,0.0,0.0,0.0,0.0,0.077277970011534,0.0,0.0,0.0,0.0,0.1153402537485582,0.1153402537485582,0.1153402537485582,0.1153402537485582,0.1153402537485582,0.1153402537485582,0.1153402537485582,0.1153402537485582,0.0,0.0,0.0,0.0,0.0,0.0,0.0,0.0,0.0,0.0,0.0,0.0,0.0,0.0,0.0,0.0,0.0,0.0,0.0,0.0,0.0,0.0,0.0,0.0,0.0,0.0,0.0,0.0,0.0,0.0,0.0,0.0,0.0,7.1522491349480966,1.727647058823529,1733.2653402537485,-1123.7217892629758,1.8465974625144173,7.1522491349480966,1.5629296424452137,53.15339561707035,0.1467840570369639,18.214451575024587,9.478514439906997,-12.3343563628043,2027.3818182300863,-124.85797658477507,BCC+IM
AlCoCrCuFeMo0.2Ni,7,0.0,0.0,0.0,0.0,0.0,0.0,0.0,0.1612903225806451,0.0,0.0,0.0,0.0,0.0,0.0,0.1612903225806451,0.0,0.1612903225806451,0.1612903225806451,0.1612903225806451,0.1612903225806451,0.0,0.0,0.0,0.0,0.0,0.0,0.0,0.032258064516129,0.0,0.0,0.0,0.0,0.0,0.0,0.0,0.0,0.0,0.0,0.0,0.0,0.0,0.0,0.0,0.0,0.0,0.0,0.0,0.0,0.0,0.0,0.0,0.0,0.0,7.774193548387096,1.81,1661.2790322580645,-1268.144973548387,1.806451612903225,7.774193548387096,1.4903225806451612,54.06241935483871,0.1334408168923707,15.600943678756815,10.980022610856617,-6.347554630593131,1294.0301646013172,-181.1635676497696,BCC+FCC
Al0.25CoCrCu0.75FeNi,6,0.0,0.0,0.0,0.0,0.0,0.0,0.0,0.05,0.0,0.0,0.0,0.0,0.0,0.0,0.2,0.0,0.2,0.2,0.2,0.15,0.0,0.0,0.0,0.0,0.0,0.0,0.0,0.0,0.0,0.0,0.0,0.0,0.0,0.0,0.0,0.0,0.0,0.0,0.0,0.0,0.0,0.0,0.0,0.0,0.0,0.0,0.0,0.0,0.0,0.0,0.0,0.0,0.0,8.4,1.8215,1736.6,-1295.4926088000002,1.7000000000000002,8.4,1.5225,55.9748,0.1031637048578617,14.315917682449266,6.866381736977616,-1.2200000000000006,3036.430210445192,-215.91543480000004,FCC
Al0.3CoCrCuFeNi,6,0.0,0.0,0.0,0.0,0.0,0.0,0.0,0.0566037735849056,0.0,0.0,0.0,0.0,0.0,0.0,0.1886792452830188,0.0,0.1886792452830188,0.1886792452830188,0.1886792452830188,0.1886792452830188,0.0,0.0,0.0,0.0,0.0,0.0,0.0,0.0,0.0,0.0,0.0,0.0,0.0,0.0,0.0,0.0,0.0,0.0,0.0,0.0,0.0,0.0,0.0,0.0,0.0,0.0,0.0,0.0,0.0,0.0,0.0,0.0,0.0,8.471698113207548,1.8232075471698117,1711.0745283018869,-1301.69345054717,1.6792452830188682,8.471698113207548,1.5158490566037737,56.05841509433962,0.1036826359601452,14.43190865112923,7.111423668363916,-0.6123175507297962,2853.715444105402,-216.94890842452835,FCC
Al0.5CoCrCu0.5FeNi,6,0.0,0.0,0.0,0.0,0.0,0.0,0.0,0.1,0.0,0.0,0.0,0.0,0.0,0.0,0.2,0.0,0.2,0.2,0.2,0.1,0.0,0.0,0.0,0.0,0.0,0.0,0.0,0.0,0.0,0.0,0.0,0.0,0.0,0.0,0.0,0.0,0.0,0.0,0.0,0.0,0.0,0.0,0.0,0.0,0.0,0.0,0.0,0.0,0.0,0.0,0.0,0.0,0.0,8.0,1.807,1715.4500000000005,-1225.6690944000002,1.8,8.0,1.509,54.14660000000001,0.1111800341788038,14.533431935812189,8.4733736352695,-5.200000000000001,2024.2095373314044,-204.2781824,FCC
Al0.5CoCrCuFeNi,6,0.0,0.0,0.0,0.0,0.0,0.0,0.0,0.0909090909090909,0.0,0.0,0.0,0.0,0.0,0.0,0.1818181818181818,0.0,0.1818181818181818,0.1818181818181818,0.1818181818181818,0.1818181818181818,0.0,0.0,0.0,0.0,0.0,0.0,0.0,0.0,0.0,0.0,0.0,0.0,0.0,0.0,0.0,0.0,0.0,0.0,0.0,0.0,0.0,0.0,0.0,0.0,0.0,0.0,0.0,0.0,0.0,0.0,0.0,0.0,0.0,8.272727272727273,1.8154545454545452,1682.7863636363636,-1263.134255,1.7272727272727275,8.272727272727273,1.5036363636363637,55.00109090909091,0.1093255053301949,14.697168880613487,8.185956247164597,-2.7107438016528937,2193.283878540063,-210.5223758333333,FCC
AlCoCrCu0.25FeNi,6,0.0,0.0,0.0,0.0,0.0,0.0,0.0,0.1904761904761904,0.0,0.0,0.0,0.0,0.0,0.0,0.1904761904761904,0.0,0.1904761904761904,0.1904761904761904,0.1904761904761904,0.0476190476190476,0.0,0.0,0.0,0.0,0.0,0.0,0.0,0.0,0.0,0.0,0.0,0.0,0.0,0.0,0.0,0.0,0.0,0.0,0.0,0.0,0.0,0.0,0.0,0.0,0.0,0.0,0.0,0.0,0.0,0.0,0.0,0.0,0.0,7.38095238095238,1.7838095238095235,1658.0547619047616,-1112.296532047619,1.9523809523809523,7.38095238095238,1.4804761904761905,51.11190476190476,0.1204940698195475,14.335348767850853,10.65850439783053,-10.267573696145122,1261.873226755272,-185.3827553412698,BCC
AlCoCrCu0.5FeNi1.5,6,0.0,0.0,0.0,0.0,0.0,0.0,0.0,0.1666666666666666,0.0,0.0,0.0,0.0,0.0,0.0,0.1666666666666666,0.0,0.1666666666666666,0.1666666666666666,0.25,0.0833333333333333,0.0,0.0,0.0,0.0,0.0,0.0,0.0,0.0,0.0,0.0,0.0,0.0,0.0,0.0,0.0,0.0,0.0,0.0,0.0,0.0,0.0,0.0,0.0,0.0,0.0,0.0,0.0,0.0,0.0,0.0,0.0,0.0,0.0,7.75,1.7991666666666668,1651.15,-1166.9655595,1.9166666666666663,7.75,1.48,52.26175,0.1198233653712366,14.534164471557176,9.983855972658334,-8.944444444444443,1458.1206347404047,-194.49425991666664,BCC+FCC
AlCoCrCu0.5FeNi2,6,0.0,0.0,0.0,0.0,0.0,0.0,0.0,0.1538461538461538,0.0,0.0,0.0,0.0,0.0,0.0,0.1538461538461538,0.0,0.1538461538461538,0.1538461538461538,0.3076923076923077,0.0769230769230769,0.0,0.0,0.0,0.0,0.0,0.0,0.0,0.0,0.0,0.0,0.0,0.0,0.0,0.0,0.0,0.0,0.0,0.0,0.0,0.0,0.0,0.0,0.0,0.0,0.0,0.0,0.0,0.0,0.0,0.0,0.0,0.0,0.0,7.923076923076923,1.807692307692308,1656.919230769231,-1193.0128393076925,1.9230769230769236,7.923076923076923,1.4807692307692308,52.75646153846154,0.1188505102512489,14.232280454334743,9.588884327595228,-8.852071005917162,1547.8837244245765,-198.8354732179487,BCC+FCC
Al1.4Co0.9Cr1.4Cu0.5Fe0.9Ni,6,0.0,0.0,0.0,0.0,0.0,0.0,0.0,0.2295081967213114,0.0,0.0,0.0,0.0,0.0,0.0,0.2295081967213114,0.0,0.1475409836065574,0.1475409836065574,0.1639344262295082,0.0819672131147541,0.0,0.0,0.0,0.0,0.0,0.0,0.0,0.0,0.0,0.0,0.0,0.0,0.0,0.0,0.0,0.0,0.0,0.0,0.0,0.0,0.0,0.0,0.0,0.0,0.0,0.0,0.0,0.0,0.0,0.0,0.0,0.0,0.0,7.114754098360656,1.76672131147541,1624.8385245901643,-1065.2824837540984,1.918032786885246,7.114754098360656,1.469344262295082,49.89134426229509,0.1247255519783849,14.480891454692228,11.639386676639322,-10.659500134372482,1068.8951477394564,-177.5470806256831,BCC+IM
AlCoCrCu0.5FeNiSi,7,0.0,0.0,0.0,0.0,0.0,0.0,0.0,0.1538461538461538,0.1538461538461538,0.0,0.0,0.0,0.0,0.0,0.1538461538461538,0.0,0.1538461538461538,0.1538461538461538,0.1538461538461538,0.0769230769230769,0.0,0.0,0.0,0.0,0.0,0.0,0.0,0.0,0.0,0.0,0.0,0.0,0.0,0.0,0.0,0.0,0.0,0.0,0.0,0.0,0.0,0.0,0.0,0.0,0.0,0.0,0.0,0.0,0.0,0.0,0.0,0.0,0.0,7.000000000000001,1.8061538461538464,1650.3038461538465,-1005.7233316153846,2.230769230769231,7.000000000000001,1.4223076923076925,48.04769230769232,0.117574098504106,16.00545758023486,13.683820098101428,-23.28994082840237,854.7780926762772,-143.67476165934065,AM
Al0.25CoCrCu0.75FeNiTi0.5,7,0.0,0.0,0.0,0.0,0.0,0.0,0.0,0.0454545454545454,0.0,0.0,0.0,0.0,0.0909090909090909,0.0,0.1818181818181818,0.0,0.1818181818181818,0.1818181818181818,0.1818181818181818,0.1363636363636363,0.0,0.0,0.0,0.0,0.0,0.0,0.0,0.0,0.0,0.0,0.0,0.0,0.0,0.0,0.0,0.0,0.0,0.0,0.0,0.0,0.0,0.0,0.0,0.0,0.0,0.0,0.0,0.0,0.0,0.0,0.0,0.0,0.0,8.0,1.795909090909091,1754.468181818182,-1254.745754909091,1.7272727272727273,8.0,1.544090909090909,55.23772727272728,0.1273741479018368,15.54721513376999,7.824515633928682,-7.702479338842977,2539.438402278704,-179.24939355844157,FCC
Al0.5CoCrCuFeNiTi0.2,7,0.0,0.0,0.0,0.0,0.0,0.0,0.0,0.087719298245614,0.0,0.0,0.0,0.0,0.0350877192982456,0.0,0.175438596491228,0.0,0.175438596491228,0.175438596491228,0.175438596491228,0.175438596491228,0.0,0.0,0.0,0.0,0.0,0.0,0.0,0.0,0.0,0.0,0.0,0.0,0.0,0.0,0.0,0.0,0.0,0.0,0.0,0.0,0.0,0.0,0.0,0.0,0.0,0.0,0.0,0.0,0.0,0.0,0.0,0.0,0.0,8.12280701754386,1.8057894736842104,1691.5710526315788,-1248.5427799473682,1.7368421052631575,8.12280701754386,1.5126315789473683,54.75077192982456,0.1187500303737143,15.4452508987438,8.580030556714291,-5.257002154509078,2098.057075087912,-178.36325427819546,FCC
AlCoCrCu0.25FeNiTi0.5,7,0.0,0.0,0.0,0.0,0.0,0.0,0.0,0.1739130434782608,0.0,0.0,0.0,0.0,0.0869565217391304,0.0,0.1739130434782608,0.0,0.1739130434782608,0.1739130434782608,0.1739130434782608,0.0434782608695652,0.0,0.0,0.0,0.0,0.0,0.0,0.0,0.0,0.0,0.0,0.0,0.0,0.0,0.0,0.0,0.0,0.0,0.0,0.0,0.0,0.0,0.0,0.0,0.0,0.0,0.0,0.0,0.0,0.0,0.0,0.0,0.0,0.0,7.086956521739131,1.762608695652174,1681.9760869565216,-1089.251374130435,1.9565217391304344,7.086956521739131,1.5047826086956522,50.82973913043479,0.1340738729307335,15.545078142305986,11.304737036119093,-15.773156899810958,1216.3875894896407,-155.60733916149067,BCC
Al0.125CoCrCuFeNiTiMnV,9,0.0,0.0,0.0,0.0,0.0,0.0,0.0,0.0153846153846153,0.0,0.0,0.0,0.0,0.123076923076923,0.123076923076923,0.123076923076923,0.123076923076923,0.123076923076923,0.123076923076923,0.123076923076923,0.123076923076923,0.0,0.0,0.0,0.0,0.0,0.0,0.0,0.0,0.0,0.0,0.0,0.0,0.0,0.0,0.0,0.0,0.0,0.0,0.0,0.0,0.0,0.0,0.0,0.0,0.0,0.0,0.0,0.0,0.0,0.0,0.0,0.0,0.0,7.430769230769231,1.7355384615384617,1786.9346153846157,-1182.910883153846,1.7692307692307694,7.430769230769231,1.5886153846153848,54.90889230769231,0.1483242888894337,17.68335535327119,7.155794125100622,-9.520473372781067,3453.4168189983066,-131.43454257264955,BCC+FCC
Al0.25CoCrCuFeNiTiMnV,9,0.0,0.0,0.0,0.0,0.0,0.0,0.0,0.0303030303030303,0.0,0.0,0.0,0.0,0.1212121212121212,0.1212121212121212,0.1212121212121212,0.1212121212121212,0.1212121212121212,0.1212121212121212,0.1212121212121212,0.1212121212121212,0.0,0.0,0.0,0.0,0.0,0.0,0.0,0.0,0.0,0.0,0.0,0.0,0.0,0.0,0.0,0.0,0.0,0.0,0.0,0.0,0.0,0.0,0.0,0.0,0.0,0.0,0.0,0.0,0.0,0.0,0.0,0.0,0.0,7.363636363636364,1.7336363636363636,1773.998484848485,-1168.6442875454543,1.7878787878787878,7.363636363636364,1.5824242424242425,54.485757575757575,0.14799300110024,17.893574708843694,7.795806971055949,-10.240587695133147,2944.2518494803285,-129.84936528282827,BCC
Al0.67CoCrCuFeNiTiMnV,9,0.0,0.0,0.0,0.0,0.0,0.0,0.0,0.077277970011534,0.0,0.0,0.0,0.0,0.1153402537485582,0.1153402537485582,0.1153402537485582,0.1153402537485582,0.1153402537485582,0.1153402537485582,0.1153402537485582,0.1153402537485582,0.0,0.0,0.0,0.0,0.0,0.0,0.0,0.0,0.0,0.0,0.0,0.0,0.0,0.0,0.0,0.0,0.0,0.0,0.0,0.0,0.0,0.0,0.0,0.0,0.0,0.0,0.0,0.0,0.0,0.0,0.0,0.0,0.0,7.1522491349480966,1.727647058823529,1733.2653402537485,-1123.7217892629758,1.8465974625144173,7.1522491349480966,1.5629296424452133,53.15339561707036,0.1467840570369639,18.214451575024587,9.478514439906997,-12.334356362804298,2027.381818230088,-124.85797658477507,BCC+IM
AlCoCrCuFeNiTiV,8,0.0,0.0,0.0,0.0,0.0,0.0,0.0,0.125,0.0,0.0,0.0,0.0,0.125,0.125,0.125,0.0,0.125,0.125,0.125,0.125,0.0,0.0,0.0,0.0,0.0,0.0,0.0,0.0,0.0,0.0,0.0,0.0,0.0,0.0,0.0,0.0,0.0,0.0,0.0,0.0,0.0,0.0,0.0,0.0,0.0,0.0,0.0,0.0,0.0,0.0,0.0,0.0,0.0,7.0,1.745,1727.275,-1084.231585,1.875,7.0,1.54125,51.850750000000005,0.1402676013910553,17.288476977526155,11.065433783879037,-15.0625,1411.9517257956618,-135.528948125,BCC+FCC
Al0.5CoCrCuFeNiV0.2,7,0.0,0.0,0.0,0.0,0.0,0.0,0.0,0.087719298245614,0.0,0.0,0.0,0.0,0.0,0.0350877192982456,0.175438596491228,0.0,0.175438596491228,0.175438596491228,0.175438596491228,0.175438596491228,0.0,0.0,0.0,0.0,0.0,0.0,0.0,0.0,0.0,0.0,0.0,0.0,0.0,0.0,0.0,0.0,0.0,0.0,0.0,0.0,0.0,0.0,0.0,0.0,0.0,0.0,0.0,0.0,0.0,0.0,0.0,0.0,0.0,8.157894736842104,1.8089473684210529,1699.6412280701754,-1245.4340802631575,1.7368421052631575,8.157894736842104,1.510877192982456,54.85866666666666,0.1126815760485896,15.4452508987438,8.387879401810949,-3.607263773468759,2195.283494706352,-177.91915432330825,FCC
Al0.5CoCrCuFeNiV0.4,7,0.0,0.0,0.0,0.0,0.0,0.0,0.0,0.0847457627118644,0.0,0.0,0.0,0.0,0.0,0.0677966101694915,0.1694915254237288,0.0,0.1694915254237288,0.1694915254237288,0.1694915254237288,0.1694915254237288,0.0,0.0,0.0,0.0,0.0,0.0,0.0,0.0,0.0,0.0,0.0,0.0,0.0,0.0,0.0,0.0,0.0,0.0,0.0,0.0,0.0,0.0,0.0,0.0,0.0,0.0,0.0,0.0,0.0,0.0,0.0,0.0,0.0,8.050847457627118,1.8028813559322032,1715.3533898305086,-1228.9339173728813,1.7457627118644066,8.050847457627118,1.5176271186440675,54.72589830508474,0.1153924893636985,15.761806267091249,8.544361056328267,-4.378052283826487,2158.970962938733,-175.5619881961259,BCC+FCC
Al0.5CoCrCuFeNiV,7,0.0,0.0,0.0,0.0,0.0,0.0,0.0,0.0769230769230769,0.0,0.0,0.0,0.0,0.0,0.1538461538461538,0.1538461538461538,0.0,0.1538461538461538,0.1538461538461538,0.1538461538461538,0.1538461538461538,0.0,0.0,0.0,0.0,0.0,0.0,0.0,0.0,0.0,0.0,0.0,0.0,0.0,0.0,0.0,0.0,0.0,0.0,0.0,0.0,0.0,0.0,0.0,0.0,0.0,0.0,0.0,0.0,0.0,0.0,0.0,0.0,0.0,7.76923076923077,1.786923076923077,1756.6884615384618,-1185.5257965384617,1.7692307692307694,7.76923076923077,1.5353846153846151,54.37661538461539,0.1207912767726986,16.00545758023486,8.825886556541601,-6.106508875739644,2054.71415502278,-169.3608280769231,BCC+FCC+IM
AlCoCrCuFeNiV,7,0.0,0.0,0.0,0.0,0.0,0.0,0.0,0.1428571428571428,0.0,0.0,0.0,0.0,0.0,0.1428571428571428,0.1428571428571428,0.0,0.1428571428571428,0.1428571428571428,0.1428571428571428,0.1428571428571428,0.0,0.0,0.0,0.0,0.0,0.0,0.0,0.0,0.0,0.0,0.0,0.0,0.0,0.0,0.0,0.0,0.0,0.0,0.0,0.0,0.0,0.0,0.0,0.0,0.0,0.0,0.0,0.0,0.0,0.0,0.0,0.0,0.0,7.428571428571429,1.7742857142857142,1697.8642857142856,-1118.0822091428572,1.857142857142857,7.428571428571429,1.5099999999999998,52.41985714285714,0.1249979591670134,16.17829697924588,10.560489129518128,-9.224489795918364,1450.656992116009,-159.72602987755104,BCC+FCC
AlCoCrCuNi,5,0.0,0.0,0.0,0.0,0.0,0.0,0.0,0.2,0.0,0.0,0.0,0.0,0.0,0.0,0.2,0.0,0.0,0.2,0.2,0.2,0.0,0.0,0.0,0.0,0.0,0.0,0.0,0.0,0.0,0.0,0.0,0.0,0.0,0.0,0.0,0.0,0.0,0.0,0.0,0.0,0.0,0.0,0.0,0.0,0.0,0.0,0.0,0.0,0.0,0.0,0.0,0.0,0.0,7.800000000000001,1.792,1582.75,-1161.3606266000002,1.7999999999999998,7.800000000000001,1.46,52.03,0.1295221988695373,13.38086680397711,10.742730918738436,-8.16,1159.4575479413668,-232.27212532000004,BCC+FCC
Al0.02CoCrFeMnNi,6,0.0,0.0,0.0,0.0,0.0,0.0,0.0,0.0039840637450199,0.0,0.0,0.0,0.0,0.0,0.0,0.199203187250996,0.199203187250996,0.199203187250996,0.199203187250996,0.199203187250996,0.0,0.0,0.0,0.0,0.0,0.0,0.0,0.0,0.0,0.0,0.0,0.0,0.0,0.0,0.0,0.0,0.0,0.0,0.0,0.0,0.0,0.0,0.0,0.0,0.0,0.0,0.0,0.0,0.0,0.0,0.0,0.0,0.0,0.0,7.9800796812749,1.7653784860557769,1786.536454183267,-1263.3606451115538,1.804780876494024,7.9800796812749,1.5664541832669323,55.96546613545817,0.1384351797029255,13.54363638621097,4.195163678892498,-4.345962762495836,7695.511040186861,-210.5601075185923,FCC
Al0.03CoCrFeMnNi,6,0.0,0.0,0.0,0.0,0.0,0.0,0.0,0.0059642147117296,0.0,0.0,0.0,0.0,0.0,0.0,0.198807157057654,0.198807157057654,0.198807157057654,0.198807157057654,0.198807157057654,0.0,0.0,0.0,0.0,0.0,0.0,0.0,0.0,0.0,0.0,0.0,0.0,0.0,0.0,0.0,0.0,0.0,0.0,0.0,0.0,0.0,0.0,0.0,0.0,0.0,0.0,0.0,0.0,0.0,0.0,0.0,0.0,0.0,0.0,7.970178926441352,1.7650695825049698,1784.83986083499,-1261.3287463598408,1.8071570576540756,7.970178926441352,1.5656858846918489,55.90784493041749,0.138470576391045,13.60447961485246,4.334795482648438,-4.437786798098092,7240.102422415314,-210.22145772664007,FCC
Al0.04CoCrFeMnNi,6,0.0,0.0,0.0,0.0,0.0,0.0,0.0,0.0079365079365079,0.0,0.0,0.0,0.0,0.0,0.0,0.1984126984126984,0.1984126984126984,0.1984126984126984,0.1984126984126984,0.1984126984126984,0.0,0.0,0.0,0.0,0.0,0.0,0.0,0.0,0.0,0.0,0.0,0.0,0.0,0.0,0.0,0.0,0.0,0.0,0.0,0.0,0.0,0.0,0.0,0.0,0.0,0.0,0.0,0.0,0.0,0.0,0.0,0.0,0.0,0.0,7.96031746031746,1.7647619047619048,1783.15,-1259.3049106984126,1.809523809523809,7.96031746031746,1.5649206349206348,55.850452380952376,0.1385051387833236,13.65950887761461,4.469262163884427,-4.528848576467623,6838.540496639628,-209.8841517830688,FCC
Al0.08CoCrFeMnNi,6,0.0,0.0,0.0,0.0,0.0,0.0,0.0,0.0157480314960629,0.0,0.0,0.0,0.0,0.0,0.0,0.1968503937007873,0.1968503937007873,0.1968503937007873,0.1968503937007873,0.1968503937007873,0.0,0.0,0.0,0.0,0.0,0.0,0.0,0.0,0.0,0.0,0.0,0.0,0.0,0.0,0.0,0.0,0.0,0.0,0.0,0.0,0.0,0.0,0.0,0.0,0.0,0.0,0.0,0.0,0.0,0.0,0.0,0.0,0.0,0.0,7.921259842519684,1.763543307086614,1776.4570866141732,-1251.2892466220471,1.8188976377952757,7.921259842519684,1.5618897637795277,55.62314173228346,0.1386352352017944,13.843529292622804,4.963735230856985,-4.885609771219542,5618.619320700775,-208.5482077703412,FCC
Al0.4CoCrFeMnNiV,7,0.0,0.0,0.0,0.0,0.0,0.0,0.0,0.0625,0.0,0.0,0.0,0.0,0.0,0.15625,0.15625,0.15625,0.15625,0.15625,0.15625,0.0,0.0,0.0,0.0,0.0,0.0,0.0,0.0,0.0,0.0,0.0,0.0,0.0,0.0,0.0,0.0,0.0,0.0,0.0,0.0,0.0,0.0,0.0,0.0,0.0,0.0,0.0,0.0,0.0,0.0,0.0,0.0,0.0,0.0,7.21875,1.735,1794.7125,-1123.820254875,1.90625,7.21875,1.5659375,53.45965625,0.1356696355121513,15.909389063449924,7.943804933058095,-9.9609375,2521.136501967778,-160.54575069642857,IM
AlCo0.5Cr0.5Fe0.5MnNiV0.5,7,0.0,0.0,0.0,0.0,0.0,0.0,0.0,0.2,0.0,0.0,0.0,0.0,0.0,0.1,0.1,0.2,0.1,0.1,0.2,0.0,0.0,0.0,0.0,0.0,0.0,0.0,0.0,0.0,0.0,0.0,0.0,0.0,0.0,0.0,0.0,0.0,0.0,0.0,0.0,0.0,0.0,0.0,0.0,0.0,0.0,0.0,0.0,0.0,0.0,0.0,0.0,0.0,0.0,6.800000000000001,1.714,1622.25,-1023.2584117,2.1,6.800000000000001,1.501,49.894400000000005,0.1425622670975738,15.685997067647264,11.59476031396784,-14.04,1166.7789322660487,-146.1797731,BCC
AlCo0.5Cr0.5Fe0.5MnNiV,7,0.0,0.0,0.0,0.0,0.0,0.0,0.0,0.1818181818181818,0.0,0.0,0.0,0.0,0.0,0.1818181818181818,0.0909090909090909,0.1818181818181818,0.0909090909090909,0.0909090909090909,0.1818181818181818,0.0,0.0,0.0,0.0,0.0,0.0,0.0,0.0,0.0,0.0,0.0,0.0,0.0,0.0,0.0,0.0,0.0,0.0,0.0,0.0,0.0,0.0,0.0,0.0,0.0,0.0,0.0,0.0,0.0,0.0,0.0,0.0,0.0,0.0,6.636363636363637,1.7063636363636363,1671.4227272727271,-999.2057629090908,2.090909090909091,6.636363636363637,1.52,49.989636363636365,0.1380561629635975,15.74495536409992,11.610575550698773,-14.677685950413224,1167.976046717399,-142.7436804155844,BCC
AlCo1.5Cr2Fe1.5Mn2NiV,7,0.0,0.0,0.0,0.0,0.0,0.0,0.0,0.1,0.0,0.0,0.0,0.0,0.0,0.1,0.2,0.2,0.15,0.15,0.1,0.0,0.0,0.0,0.0,0.0,0.0,0.0,0.0,0.0,0.0,0.0,0.0,0.0,0.0,0.0,0.0,0.0,0.0,0.0,0.0,0.0,0.0,0.0,0.0,0.0,0.0,0.0,0.0,0.0,0.0,0.0,0.0,0.0,0.0,6.950000000000001,1.7135000000000002,1748.15,-1084.8310745,1.9,6.950000000000001,1.554,52.2655,0.1332019144006571,15.827251126838958,9.074043622688457,-9.31,1922.222992467381,-154.97586778571426,IM
AlCoCrFeMo0.1Ni,6,0.0,0.0,0.0,0.0,0.0,0.0,0.0,0.196078431372549,0.0,0.0,0.0,0.0,0.0,0.0,0.196078431372549,0.0,0.196078431372549,0.196078431372549,0.196078431372549,0.0,0.0,0.0,0.0,0.0,0.0,0.0,0.0,0.0196078431372549,0.0,0.0,0.0,0.0,0.0,0.0,0.0,0.0,0.0,0.0,0.0,0.0,0.0,0.0,0.0,0.0,0.0,0.0,0.0,0.0,0.0,0.0,0.0,0.0,0.0,7.176470588235295,1.7854901960784315,1697.0127450980394,-1142.6297355882352,1.9803921568627456,7.176470588235295,1.4901960784313726,51.38156862745099,0.1305991280860033,13.920872366202891,11.416397911523504,-11.672433679354098,1068.0910028717456,-190.43828926470587,BCC
AlCoCrFe1.5Mo0.5Ni,6,0.0,0.0,0.0,0.0,0.0,0.0,0.0,0.1666666666666666,0.0,0.0,0.0,0.0,0.0,0.0,0.1666666666666666,0.0,0.25,0.1666666666666666,0.1666666666666666,0.0,0.0,0.0,0.0,0.0,0.0,0.0,0.0,0.0833333333333333,0.0,0.0,0.0,0.0,0.0,0.0,0.0,0.0,0.0,0.0,0.0,0.0,0.0,0.0,0.0,0.0,0.0,0.0,0.0,0.0,0.0,0.0,0.0,0.0,0.0,7.166666666666666,1.8141666666666665,1785.8166666666666,-1341.1939122499998,1.9166666666666663,7.166666666666666,1.5233333333333332,54.724916666666665,0.1522858241013333,14.534164471557176,12.299656414412832,-10.61111111111111,960.7361024593274,-223.5323187083333,BCC+IM
AlCoCrFe2Mo0.5Ni,6,0.0,0.0,0.0,0.0,0.0,0.0,0.0,0.1538461538461538,0.0,0.0,0.0,0.0,0.0,0.0,0.1538461538461538,0.0,0.3076923076923077,0.1538461538461538,0.1538461538461538,0.0,0.0,0.0,0.0,0.0,0.0,0.0,0.0,0.0769230769230769,0.0,0.0,0.0,0.0,0.0,0.0,0.0,0.0,0.0,0.0,0.0,0.0,0.0,0.0,0.0,0.0,0.0,0.0,0.0,0.0,0.0,0.0,0.0,0.0,0.0,7.230769230769232,1.815384615384616,1787.5346153846156,-1335.032307923077,1.9230769230769236,7.230769230769232,1.5261538461538462,54.811230769230775,0.1463723063663544,14.232280454334743,11.812649513999082,-10.177514792899409,1019.9522872966874,-222.50538465384616,BCC+IM
AlCo1.5CrFeMo0.5Ni,6,0.0,0.0,0.0,0.0,0.0,0.0,0.0,0.1666666666666666,0.0,0.0,0.0,0.0,0.0,0.0,0.1666666666666666,0.0,0.1666666666666666,0.25,0.1666666666666666,0.0,0.0,0.0,0.0,0.0,0.0,0.0,0.0,0.0833333333333333,0.0,0.0,0.0,0.0,0.0,0.0,0.0,0.0,0.0,0.0,0.0,0.0,0.0,0.0,0.0,0.0,0.0,0.0,0.0,0.0,0.0,0.0,0.0,0.0,0.0,7.249999999999999,1.8183333333333327,1782.4833333333331,-1351.1104295833334,1.9166666666666663,7.249999999999999,1.52,54.982083333333335,0.1533423910368195,14.534164471557176,12.305152664099538,-10.305555555555552,959.8780446427546,-225.18507159722225,BCC+IM
AlCo2CrFeMo0.5Ni,6,0.0,0.0,0.0,0.0,0.0,0.0,0.0,0.1538461538461538,0.0,0.0,0.0,0.0,0.0,0.0,0.1538461538461538,0.0,0.1538461538461538,0.3076923076923077,0.1538461538461538,0.0,0.0,0.0,0.0,0.0,0.0,0.0,0.0,0.0769230769230769,0.0,0.0,0.0,0.0,0.0,0.0,0.0,0.0,0.0,0.0,0.0,0.0,0.0,0.0,0.0,0.0,0.0,0.0,0.0,0.0,0.0,0.0,0.0,0.0,0.0,7.384615384615385,1.8230769230769237,1781.3807692307696,-1353.3397245384615,1.9230769230769236,7.384615384615385,1.52,55.286,0.1482401697550096,14.232280454334742,11.82240827035205,-9.65680473372781,1018.2691517437704,-225.5566207564103,BCC+FCC+IM
AlCoCrFeNb0.25Ni,6,0.0,0.0,0.0,0.0,0.0,0.0,0.0,0.1904761904761904,0.0,0.0,0.0,0.0,0.0,0.0,0.1904761904761904,0.0,0.1904761904761904,0.1904761904761904,0.1904761904761904,0.0,0.0,0.0,0.0,0.0,0.0,0.0,0.0476190476190476,0.0,0.0,0.0,0.0,0.0,0.0,0.0,0.0,0.0,0.0,0.0,0.0,0.0,0.0,0.0,0.0,0.0,0.0,0.0,0.0,0.0,0.0,0.0,0.0,0.0,0.0,7.095238095238095,1.7695238095238093,1724.0071428571428,-1212.9351184285713,1.9523809523809523,7.095238095238095,1.5057142857142858,52.51,0.1236152321665204,14.335348767850853,12.618714717924917,-14.22222222222222,900.2808648405327,-202.1558530714285,BCC+IM
AlCoCrFeNb0.5Ni,6,0.0,0.0,0.0,0.0,0.0,0.0,0.0,0.1818181818181818,0.0,0.0,0.0,0.0,0.0,0.0,0.1818181818181818,0.0,0.1818181818181818,0.1818181818181818,0.1818181818181818,0.0,0.0,0.0,0.0,0.0,0.0,0.0,0.0909090909090909,0.0,0.0,0.0,0.0,0.0,0.0,0.0,0.0,0.0,0.0,0.0,0.0,0.0,0.0,0.0,0.0,0.0,0.0,0.0,0.0,0.0,0.0,0.0,0.0,0.0,0.0,7.0,1.761818181818182,1770.240909090909,-1328.310621,1.9090909090909087,7.0,1.5272727272727271,54.34618181818182,0.1258294792615771,14.697168880613486,13.768669041179429,-16.132231404958674,775.2642591231545,-221.3851035,BCC+IM
AlCoCrFeNb0.75Ni,6,0.0,0.0,0.0,0.0,0.0,0.0,0.0,0.1739130434782608,0.0,0.0,0.0,0.0,0.0,0.0,0.1739130434782608,0.0,0.1739130434782608,0.1739130434782608,0.1739130434782608,0.0,0.0,0.0,0.0,0.0,0.0,0.0,0.1304347826086956,0.0,0.0,0.0,0.0,0.0,0.0,0.0,0.0,0.0,0.0,0.0,0.0,0.0,0.0,0.0,0.0,0.0,0.0,0.0,0.0,0.0,0.0,0.0,0.0,0.0,0.0,6.913043478260869,1.7547826086956522,1812.4543478260869,-1433.653471173913,1.869565217391304,6.913043478260869,1.5469565217391303,56.02269565217391,0.1274113354187714,14.854820038583846,14.57284113427554,-17.663516068052928,699.4858506156993,-238.94224519565216,BCC+IM
Al0.1CoCrFeNi,5,0.0,0.0,0.0,0.0,0.0,0.0,0.0,0.024390243902439,0.0,0.0,0.0,0.0,0.0,0.0,0.2439024390243902,0.0,0.2439024390243902,0.2439024390243902,0.2439024390243902,0.0,0.0,0.0,0.0,0.0,0.0,0.0,0.0,0.0,0.0,0.0,0.0,0.0,0.0,0.0,0.0,0.0,0.0,0.0,0.0,0.0,0.0,0.0,0.0,0.0,0.0,0.0,0.0,0.0,0.0,0.0,0.0,0.0,0.0,8.121951219512196,1.814878048780488,1835.589024390244,-1271.4454420243903,1.780487804878049,8.121951219512196,1.548292682926829,55.650536585365856,0.1008529949546105,12.197865027796691,5.559489929118236,-4.97323022010708,3946.51654438448,-254.28908840487807,FCC
Al0.25CoCrFeNi,5,0.0,0.0,0.0,0.0,0.0,0.0,0.0,0.0588235294117647,0.0,0.0,0.0,0.0,0.0,0.0,0.2352941176470588,0.0,0.2352941176470588,0.2352941176470588,0.2352941176470588,0.0,0.0,0.0,0.0,0.0,0.0,0.0,0.0,0.0,0.0,0.0,0.0,0.0,0.0,0.0,0.0,0.0,0.0,0.0,0.0,0.0,0.0,0.0,0.0,0.0,0.0,0.0,0.0,0.0,0.0,0.0,0.0,0.0,0.0,7.941176470588235,1.8076470588235292,1803.7382352941177,-1235.0879172352943,1.8235294117647056,7.941176470588235,1.5352941176470587,54.63870588235294,0.1060260462874546,12.70766391344736,7.065200588113106,-6.588235294117647,2545.755715350981,-247.01758344705885,FCC
Al0.3CoCr2FeNi,5,0.0,0.0,0.0,0.0,0.0,0.0,0.0,0.0566037735849056,0.0,0.0,0.0,0.0,0.0,0.0,0.3773584905660377,0.0,0.1886792452830188,0.1886792452830188,0.1886792452830188,0.0,0.0,0.0,0.0,0.0,0.0,0.0,0.0,0.0,0.0,0.0,0.0,0.0,0.0,0.0,0.0,0.0,0.0,0.0,0.0,0.0,0.0,0.0,0.0,0.0,0.0,0.0,0.0,0.0,0.0,0.0,0.0,0.0,0.0,7.528301886792454,1.7779245283018867,1857.112264150944,-1189.2867292264152,1.6792452830188682,7.528301886792454,1.5554716981132075,53.87916981132076,0.1123061598903007,12.257257458987578,7.373125176967569,-6.79245283018868,2254.7069006283905,-237.85734584528305,BCC+FCC+IM
Al0.375CoCrFeNi,5,0.0,0.0,0.0,0.0,0.0,0.0,0.0,0.0857142857142857,0.0,0.0,0.0,0.0,0.0,0.0,0.2285714285714285,0.0,0.2285714285714285,0.2285714285714285,0.2285714285714285,0.0,0.0,0.0,0.0,0.0,0.0,0.0,0.0,0.0,0.0,0.0,0.0,0.0,0.0,0.0,0.0,0.0,0.0,0.0,0.0,0.0,0.0,0.0,0.0,0.0,0.0,0.0,0.0,0.0,0.0,0.0,0.0,0.0,0.0,7.8,1.802,1778.864285714286,-1206.694421685714,1.857142857142857,7.8,1.5251428571428571,53.84851428571429,0.1095653751354479,12.969653755085927,8.012554931615142,-7.758367346938776,2020.1626726993848,-241.3388843371428,FCC
Al0.75CoCrFeNi,5,0.0,0.0,0.0,0.0,0.0,0.0,0.0,0.1578947368421052,0.0,0.0,0.0,0.0,0.0,0.0,0.2105263157894736,0.0,0.2105263157894736,0.2105263157894736,0.2105263157894736,0.0,0.0,0.0,0.0,0.0,0.0,0.0,0.0,0.0,0.0,0.0,0.0,0.0,0.0,0.0,0.0,0.0,0.0,0.0,0.0,0.0,0.0,0.0,0.0,0.0,0.0,0.0,0.0,0.0,0.0,0.0,0.0,0.0,0.0,7.421052631578947,1.7868421052631578,1712.0973684210526,-1130.4803020526315,1.9473684210526316,7.421052631578947,1.4978947368421052,51.72747368421052,0.1172066385572235,13.332065209759664,9.995482772003797,-10.50415512465374,1334.411817168377,-226.0960604105263,BCC+FCC
Al1.25CoCrFeNi,5,0.0,0.0,0.0,0.0,0.0,0.0,0.0,0.238095238095238,0.0,0.0,0.0,0.0,0.0,0.0,0.1904761904761904,0.0,0.1904761904761904,0.1904761904761904,0.1904761904761904,0.0,0.0,0.0,0.0,0.0,0.0,0.0,0.0,0.0,0.0,0.0,0.0,0.0,0.0,0.0,0.0,0.0,0.0,0.0,0.0,0.0,0.0,0.0,0.0,0.0,0.0,0.0,0.0,0.0,0.0,0.0,0.0,0.0,0.0,7.0,1.7699999999999998,1637.911904761905,-1045.7979469047618,2.0476190476190474,7.0,1.4676190476190474,49.37076190476191,0.1229788986932697,13.344790256113594,11.601323598465578,-12.879818594104306,991.5090225643152,-209.15958938095235,BCC
Al2.5CoCrFeNi,5,0.0,0.0,0.0,0.0,0.0,0.0,0.0,0.3846153846153846,0.0,0.0,0.0,0.0,0.0,0.0,0.1538461538461538,0.0,0.1538461538461538,0.1538461538461538,0.1538461538461538,0.0,0.0,0.0,0.0,0.0,0.0,0.0,0.0,0.0,0.0,0.0,0.0,0.0,0.0,0.0,0.0,0.0,0.0,0.0,0.0,0.0,0.0,0.0,0.0,0.0,0.0,0.0,0.0,0.0,0.0,0.0,0.0,0.0,0.0,6.230769230769231,1.7392307692307694,1502.3807692307694,-891.0897980769231,2.230769230769231,6.230769230769231,1.4123076923076925,45.065230769230766,0.1272466737338597,12.63214747383609,13.483665235002034,-15.384615384615389,694.802326648242,-178.2179596153846,BCC
AlCoCrFeNiSi0.2,6,0.0,0.0,0.0,0.0,0.0,0.0,0.0,0.1923076923076923,0.0384615384615384,0.0,0.0,0.0,0.0,0.0,0.1923076923076923,0.0,0.1923076923076923,0.1923076923076923,0.1923076923076923,0.0,0.0,0.0,0.0,0.0,0.0,0.0,0.0,0.0,0.0,0.0,0.0,0.0,0.0,0.0,0.0,0.0,0.0,0.0,0.0,0.0,0.0,0.0,0.0,0.0,0.0,0.0,0.0,0.0,0.0,0.0,0.0,0.0,0.0,7.076923076923077,1.7826923076923076,1673.534615384615,-1055.3365398846154,2.0769230769230766,7.076923076923077,1.4676923076923076,49.6285,0.12052952693803,14.221596536363382,11.842428461555455,-15.946745562130172,1014.0673824925194,-175.88942331410257,BCC
AlCoCrFeNiSi0.4,6,0.0,0.0,0.0,0.0,0.0,0.0,0.0,0.1851851851851851,0.074074074074074,0.0,0.0,0.0,0.0,0.0,0.1851851851851851,0.0,0.1851851851851851,0.1851851851851851,0.1851851851851851,0.0,0.0,0.0,0.0,0.0,0.0,0.0,0.0,0.0,0.0,0.0,0.0,0.0,0.0,0.0,0.0,0.0,0.0,0.0,0.0,0.0,0.0,0.0,0.0,0.0,0.0,0.0,0.0,0.0,0.0,0.0,0.0,0.0,0.0,6.962962962962963,1.7870370370370368,1673.8907407407407,-1026.924016074074,2.148148148148148,6.962962962962963,1.4544444444444444,48.83062962962963,0.1203333276335736,14.58502024404227,12.613141828916984,-19.4238683127572,916.7701787520834,-171.15400267901234,BCC
Al0.2Co1.5CrFeNi1.5Ti0.5,6,0.0,0.0,0.0,0.0,0.0,0.0,0.0,0.0350877192982456,0.0,0.0,0.0,0.0,0.087719298245614,0.0,0.175438596491228,0.0,0.175438596491228,0.2631578947368421,0.2631578947368421,0.0,0.0,0.0,0.0,0.0,0.0,0.0,0.0,0.0,0.0,0.0,0.0,0.0,0.0,0.0,0.0,0.0,0.0,0.0,0.0,0.0,0.0,0.0,0.0,0.0,0.0,0.0,0.0,0.0,0.0,0.0,0.0,0.0,0.0,7.912280701754385,1.8012280701754384,1812.7991228070175,-1246.2337207192982,1.8596491228070176,7.912280701754385,1.5528070175438595,55.01963157894736,0.1251395035646862,13.671020946737862,7.051263840907455,-12.194521391197291,2749.5841668831454,-207.70562011988304,FCC
Al0.3CoCrFeNiTi0.1,6,0.0,0.0,0.0,0.0,0.0,0.0,0.0,0.0681818181818181,0.0,0.0,0.0,0.0,0.0227272727272727,0.0,0.2272727272727273,0.0,0.2272727272727273,0.2272727272727273,0.2272727272727273,0.0,0.0,0.0,0.0,0.0,0.0,0.0,0.0,0.0,0.0,0.0,0.0,0.0,0.0,0.0,0.0,0.0,0.0,0.0,0.0,0.0,0.0,0.0,0.0,0.0,0.0,0.0,0.0,0.0,0.0,0.0,0.0,0.0,0.0,7.795454545454547,1.799318181818182,1796.786363636364,-1214.9811701136364,1.840909090909091,7.795454545454547,1.5363636363636366,54.170522727272726,0.1134059026697048,13.435632474804152,7.686502133284777,-8.739669421487605,2274.0531518734265,-202.4968616856061,FCC
Al0.3CoCrFeNiTi0.2,6,0.0,0.0,0.0,0.0,0.0,0.0,0.0,0.0666666666666666,0.0,0.0,0.0,0.0,0.0444444444444444,0.0,0.2222222222222222,0.0,0.2222222222222222,0.2222222222222222,0.2222222222222222,0.0,0.0,0.0,0.0,0.0,0.0,0.0,0.0,0.0,0.0,0.0,0.0,0.0,0.0,0.0,0.0,0.0,0.0,0.0,0.0,0.0,0.0,0.0,0.0,0.0,0.0,0.0,0.0,0.0,0.0,0.0,0.0,0.0,0.0,7.71111111111111,1.7935555555555556,1799.8166666666666,-1206.8099711333332,1.844444444444444,7.71111111111111,1.5413333333333332,54.03044444444444,0.1184746678137577,13.76692666109687,7.872209966373641,-10.251851851851852,2221.486410261854,-201.1349951888889,FCC+IM
Al0.5CoCrFeNiTi,6,0.0,0.0,0.0,0.0,0.0,0.0,0.0,0.0909090909090909,0.0,0.0,0.0,0.0,0.1818181818181818,0.0,0.1818181818181818,0.0,0.1818181818181818,0.1818181818181818,0.1818181818181818,0.0,0.0,0.0,0.0,0.0,0.0,0.0,0.0,0.0,0.0,0.0,0.0,0.0,0.0,0.0,0.0,0.0,0.0,0.0,0.0,0.0,0.0,0.0,0.0,0.0,0.0,0.0,0.0,0.0,0.0,0.0,0.0,0.0,0.0,7.0,1.75,1787.6954545454546,-1119.4054104545455,1.9090909090909087,7.0,1.56,52.15036363636364,0.141998719584496,14.697168880613487,9.805806756909202,-19.37190082644628,1528.5055635838023,-186.5675684090909,BCC+IM
Al0.6CoCrFeNiTi0.4,6,0.0,0.0,0.0,0.0,0.0,0.0,0.0,0.12,0.0,0.0,0.0,0.0,0.08,0.0,0.2,0.0,0.2,0.2,0.2,0.0,0.0,0.0,0.0,0.0,0.0,0.0,0.0,0.0,0.0,0.0,0.0,0.0,0.0,0.0,0.0,0.0,0.0,0.0,0.0,0.0,0.0,0.0,0.0,0.0,0.0,0.0,0.0,0.0,0.0,0.0,0.0,0.0,0.0,7.280000000000001,1.7724000000000002,1753.15,-1134.4989970400002,1.92,7.280000000000001,1.5284000000000002,52.161,0.1295308457472581,14.499950603880102,9.885772234896994,-14.784000000000006,1483.6973543958975,-189.08316617333332,FCC+IM
AlCoCrFeNiTi0.6,6,0.0,0.0,0.0,0.0,0.0,0.0,0.0,0.1785714285714285,0.0,0.0,0.0,0.0,0.1071428571428571,0.0,0.1785714285714285,0.0,0.1785714285714285,0.1785714285714285,0.1785714285714285,0.0,0.0,0.0,0.0,0.0,0.0,0.0,0.0,0.0,0.0,0.0,0.0,0.0,0.0,0.0,0.0,0.0,0.0,0.0,0.0,0.0,0.0,0.0,0.0,0.0,0.0,0.0,0.0,0.0,0.0,0.0,0.0,0.0,0.0,6.857142857142858,1.7525,1701.0071428571432,-1060.4422602857144,2.0,6.857142857142858,1.5117857142857145,50.20914285714286,0.135636725957874,14.778117661761367,11.58860417190278,-18.39285714285714,1100.415912645478,-176.74037671428573,BCC
AlCoCrFeNiTi0.7,6,0.0,0.0,0.0,0.0,0.0,0.0,0.0,0.175438596491228,0.0,0.0,0.0,0.0,0.1228070175438596,0.0,0.175438596491228,0.0,0.175438596491228,0.175438596491228,0.175438596491228,0.0,0.0,0.0,0.0,0.0,0.0,0.0,0.0,0.0,0.0,0.0,0.0,0.0,0.0,0.0,0.0,0.0,0.0,0.0,0.0,0.0,0.0,0.0,0.0,0.0,0.0,0.0,0.0,0.0,0.0,0.0,0.0,0.0,0.0,6.807017543859649,1.7487719298245612,1705.0798245614037,-1056.7025226666665,2.0,6.807017543859649,1.516140350877193,50.16805263157895,0.1373057821381039,14.834407152840557,11.653435164241088,-19.193598030163123,1092.3511399243928,-176.1170871111111,BCC+IM
AlCo2CrFeNiTi0.5,6,0.0,0.0,0.0,0.0,0.0,0.0,0.0,0.1538461538461538,0.0,0.0,0.0,0.0,0.0769230769230769,0.0,0.1538461538461538,0.0,0.1538461538461538,0.3076923076923077,0.1538461538461538,0.0,0.0,0.0,0.0,0.0,0.0,0.0,0.0,0.0,0.0,0.0,0.0,0.0,0.0,0.0,0.0,0.0,0.0,0.0,0.0,0.0,0.0,0.0,0.0,0.0,0.0,0.0,0.0,0.0,0.0,0.0,0.0,0.0,0.0,7.230769230769231,1.7753846153846156,1707.7653846153848,-1112.8984923076923,2.0,7.230769230769231,1.5092307692307694,51.5873076923077,0.1308913456982478,14.232280454334742,10.58057818174255,-15.384615384615389,1271.3223790146226,-185.48308205128205,BCC+FCC
AlCo3CrFeNiTi0.5,6,0.0,0.0,0.0,0.0,0.0,0.0,0.0,0.1333333333333333,0.0,0.0,0.0,0.0,0.0666666666666666,0.0,0.1333333333333333,0.0,0.1333333333333333,0.4,0.1333333333333333,0.0,0.0,0.0,0.0,0.0,0.0,0.0,0.0,0.0,0.0,0.0,0.0,0.0,0.0,0.0,0.0,0.0,0.0,0.0,0.0,0.0,0.0,0.0,0.0,0.0,0.0,0.0,0.0,0.0,0.0,0.0,0.0,0.0,0.0,7.466666666666667,1.7893333333333334,1715.8166666666666,-1148.5241952,2.0,7.466666666666667,1.5106666666666666,52.56673333333333,0.1269365545809751,13.482547062872085,9.843603123059117,-13.688888888888886,1391.4376618234678,-191.4206992,BCC+FCC
Al1.5CoCrFeNiTi,6,0.0,0.0,0.0,0.0,0.0,0.0,0.0,0.2307692307692307,0.0,0.0,0.0,0.0,0.1538461538461538,0.0,0.1538461538461538,0.0,0.1538461538461538,0.1538461538461538,0.1538461538461538,0.0,0.0,0.0,0.0,0.0,0.0,0.0,0.0,0.0,0.0,0.0,0.0,0.0,0.0,0.0,0.0,0.0,0.0,0.0,0.0,0.0,0.0,0.0,0.0,0.0,0.0,0.0,0.0,0.0,0.0,0.0,0.0,0.0,0.0,6.384615384615385,1.7284615384615387,1656.2269230769234,-984.3146662307694,2.076923076923077,6.384615384615385,1.5015384615384617,48.27830769230769,0.1400464842524769,14.784231704418769,13.08410063903453,-22.29585798816569,863.5967683623126,-164.0524443717949,BCC
Al0.8CoCrNiSi0.2,5,0.0,0.0,0.0,0.0,0.0,0.0,0.0,0.2,0.05,0.0,0.0,0.0,0.0,0.0,0.25,0.0,0.0,0.25,0.25,0.0,0.0,0.0,0.0,0.0,0.0,0.0,0.0,0.0,0.0,0.0,0.0,0.0,0.0,0.0,0.0,0.0,0.0,0.0,0.0,0.0,0.0,0.0,0.0,0.0,0.0,0.0,0.0,0.0,0.0,0.0,0.0,0.0,0.0,7.05,1.7795,1676.9,-1044.5984592,2.05,7.05,1.459,49.2062,0.1297102540279679,12.565737755674892,12.437525356508845,-17.26,812.306696574077,-208.91969184,BCC+IM
AlCoCu0.5FeNi,5,0.0,0.0,0.0,0.0,0.0,0.0,0.0,0.2222222222222222,0.0,0.0,0.0,0.0,0.0,0.0,0.0,0.0,0.2222222222222222,0.2222222222222222,0.2222222222222222,0.1111111111111111,0.0,0.0,0.0,0.0,0.0,0.0,0.0,0.0,0.0,0.0,0.0,0.0,0.0,0.0,0.0,0.0,0.0,0.0,0.0,0.0,0.0,0.0,0.0,0.0,0.0,0.0,0.0,0.0,0.0,0.0,0.0,0.0,0.0,7.888888888888889,1.8177777777777775,1536.3722222222225,-1157.1051156666665,2.111111111111111,7.888888888888889,1.4388888888888889,51.606222222222215,0.1145792086799711,13.14521343892854,9.879946008686929,-10.172839506172842,1346.6616718032446,-231.4210231333333,BCC+FCC
AlCo3CuFeNi,5,0.0,0.0,0.0,0.0,0.0,0.0,0.0,0.1428571428571428,0.0,0.0,0.0,0.0,0.0,0.0,0.0,0.0,0.1428571428571428,0.4285714285714285,0.1428571428571428,0.1428571428571428,0.0,0.0,0.0,0.0,0.0,0.0,0.0,0.0,0.0,0.0,0.0,0.0,0.0,0.0,0.0,0.0,0.0,0.0,0.0,0.0,0.0,0.0,0.0,0.0,0.0,0.0,0.0,0.0,0.0,0.0,0.0,0.0,0.0,8.428571428571427,1.8414285714285712,1589.7214285714288,-1255.1497827142855,2.0,8.428571428571427,1.4628571428571426,54.55242857142856,0.097310779233865,12.263784450108735,8.176342065990035,-5.142857142857141,1834.4522173405428,-251.02995654285715,FCC
AlCoCuFeNiSi,6,0.0,0.0,0.0,0.0,0.0,0.0,0.0,0.1666666666666666,0.1666666666666666,0.0,0.0,0.0,0.0,0.0,0.0,0.0,0.1666666666666666,0.1666666666666666,0.1666666666666666,0.1666666666666666,0.0,0.0,0.0,0.0,0.0,0.0,0.0,0.0,0.0,0.0,0.0,0.0,0.0,0.0,0.0,0.0,0.0,0.0,0.0,0.0,0.0,0.0,0.0,0.0,0.0,0.0,0.0,0.0,0.0,0.0,0.0,0.0,0.0,7.5,1.8383333333333327,1545.8166666666666,-1052.344058,2.333333333333333,7.5,1.385,48.68116666666666,0.1054224306724564,14.896688227162048,12.56642695557209,-22.44444444444444,943.335343313824,-175.39067633333332,BCC+FCC
AlCoCuFeNiTi,6,0.0,0.0,0.0,0.0,0.0,0.0,0.0,0.1666666666666666,0.0,0.0,0.0,0.0,0.1666666666666666,0.0,0.0,0.0,0.1666666666666666,0.1666666666666666,0.1666666666666666,0.1666666666666666,0.0,0.0,0.0,0.0,0.0,0.0,0.0,0.0,0.0,0.0,0.0,0.0,0.0,0.0,0.0,0.0,0.0,0.0,0.0,0.0,0.0,0.0,0.0,0.0,0.0,0.0,0.0,0.0,0.0,0.0,0.0,0.0,0.0,7.5,1.778333333333333,1587.4833333333331,-1145.5238611666666,2.0,7.5,1.4933333333333332,51.978,0.1473563330464248,14.896688227162048,11.47981327734267,-18.88888888888889,1130.368587502583,-190.92064352777777,BCC+FCC
AlCoCuNi,4,0.0,0.0,0.0,0.0,0.0,0.0,0.0,0.25,0.0,0.0,0.0,0.0,0.0,0.0,0.0,0.0,0.0,0.25,0.25,0.25,0.0,0.0,0.0,0.0,0.0,0.0,0.0,0.0,0.0,0.0,0.0,0.0,0.0,0.0,0.0,0.0,0.0,0.0,0.0,0.0,0.0,0.0,0.0,0.0,0.0,0.0,0.0,0.0,0.0,0.0,0.0,0.0,0.0,8.25,1.825,1445.9,-1191.19322375,2.0,8.25,1.41,52.0385,0.124599357943771,11.52565131835077,9.581032685181771,-10.5,1255.569719781543,-297.7983059375,BCC+FCC
AlCoCuNiTiZn,6,0.0,0.0,0.0,0.0,0.0,0.0,0.0,0.1666666666666666,0.0,0.0,0.0,0.0,0.1666666666666666,0.0,0.0,0.0,0.0,0.1666666666666666,0.1666666666666666,0.1666666666666666,0.1666666666666666,0.0,0.0,0.0,0.0,0.0,0.0,0.0,0.0,0.0,0.0,0.0,0.0,0.0,0.0,0.0,0.0,0.0,0.0,0.0,0.0,0.0,0.0,0.0,0.0,0.0,0.0,0.0,0.0,0.0,0.0,0.0,0.0,8.166666666666666,1.7483333333333333,1401.5833333333333,-1231.4373268333331,2.0,8.166666666666666,1.47,53.56683333333333,0.1520325257597494,14.896688227162048,11.584616575460135,-19.22222222222222,1110.0087444853264,-205.23955447222215,BCC+FCC
Al0.25CoFeNi,4,0.0,0.0,0.0,0.0,0.0,0.0,0.0,0.0769230769230769,0.0,0.0,0.0,0.0,0.0,0.0,0.0,0.0,0.3076923076923077,0.3076923076923077,0.3076923076923077,0.0,0.0,0.0,0.0,0.0,0.0,0.0,0.0,0.0,0.0,0.0,0.0,0.0,0.0,0.0,0.0,0.0,0.0,0.0,0.0,0.0,0.0,0.0,0.0,0.0,0.0,0.0,0.0,0.0,0.0,0.0,0.0,0.0,0.0,8.538461538461538,1.853076923076923,1703.3038461538465,-1294.4902800769232,2.076923076923077,8.538461538461538,1.496923076923077,55.45184615384616,0.076999961576875,10.685926202534509,6.382810916844497,-5.775147928994084,2622.939130878737,-323.6225700192308,FCC
AlCoFeNiTi,5,0.0,0.0,0.0,0.0,0.0,0.0,0.0,0.2,0.0,0.0,0.0,0.0,0.2,0.0,0.0,0.0,0.2,0.2,0.2,0.0,0.0,0.0,0.0,0.0,0.0,0.0,0.0,0.0,0.0,0.0,0.0,0.0,0.0,0.0,0.0,0.0,0.0,0.0,0.0,0.0,0.0,0.0,0.0,0.0,0.0,0.0,0.0,0.0,0.0,0.0,0.0,0.0,0.0,6.800000000000001,1.7540000000000002,1633.7500000000002,-1047.0714612000002,2.2,6.800000000000001,1.5020000000000002,49.6644,0.1500133327407933,13.38086680397711,12.422800308591857,-25.920000000000005,867.0521896036176,-209.41429224000004,BCC
Al0.5CrCuFeMnNi,6,0.0,0.0,0.0,0.0,0.0,0.0,0.0,0.0909090909090909,0.0,0.0,0.0,0.0,0.0,0.0,0.1818181818181818,0.1818181818181818,0.1818181818181818,0.0,0.1818181818181818,0.1818181818181818,0.0,0.0,0.0,0.0,0.0,0.0,0.0,0.0,0.0,0.0,0.0,0.0,0.0,0.0,0.0,0.0,0.0,0.0,0.0,0.0,0.0,0.0,0.0,0.0,0.0,0.0,0.0,0.0,0.0,0.0,0.0,0.0,0.0,7.90909090909091,1.7554545454545454,1637.15,-1221.0175473636364,1.727272727272727,7.90909090909091,1.52,54.27472727272728,0.1428517118212026,14.697168880613487,8.550330938265816,-3.041322314049587,2010.332232505184,-203.5029245606061,BCC+FCC
